Repository: PauliGovea/Mars-ISRU-GDE-Electrolyser

# Mars-ISRU-GDE-Electrolyser
"This repository contains the raw experimental data and Python code used to process mass balances and Faradaic efficiencies for the manuscript: Electrochemical CO2 reduction to CO towards Mars ISRU."

File: K2SO4_anode experiment O2/20260402 - Ag60 GDE_RT_K2SO4-water_pH3.ipynb (part 1 of 4)
# Libraries

```
import os
import pandas as pd
import matplotlib.pyplot as plt
import seaborn as sns
import numpy as np
from datetime import datetime
from scipy.interpolate import griddata #Contour plots
from matplotlib import rcParams

import statistics
# Set global font to Times New Roman
rcParams['font.family'] = 'serif'
rcParams['font.serif'] = ['Times New Roman']
```

```
ls
```

 Volume in drive C is Windows
 Volume Serial Number is F86E-9ECB

 Directory of C:\Users\GOVEAALP\OneDrive - VITO\Documents\Experiments\2026\20260402_60Ag_RT_K2SO4-water_H2SO4anolyte

13-Aug-26  02:13 PM    <DIR>          .
18-Apr-26  10:11 AM    <DIR>          ..
08-Apr-26  03:18 PM    <DIR>          .ipynb_checkpoints
22-Apr-26  07:31 PM             1,162 20260402 - Ag60 GDE_RT_K2SO4-water_pH3.csv
13-Aug-26  02:13 PM           993,367 20260402 - Ag60 GDE_RT_K2SO4-water_pH3.ipynb
09-Apr-26  12:39 PM             1,142 20260402 - Ag60 GDE_RT_K2SO4-water_pH3_CORRECTED.csv
13-Aug-26  01:02 PM               614 20260402 - Ag60 GDE_RT_K2SO4-water_pH3_Energy Consumption.csv
22-Apr-26  07:32 PM           124,871 20260402 - Ag60 GDE_RT_K2SO4-water_pH3_mean_std_FE(CO)vsCD_SEM.png
22-Apr-26  07:32 PM           130,787 20260402 - Ag60 GDE_RT_K2SO4-water_pH3_mean_std_FE(H2)vsCD_SEM.png
22-Apr-26  07:32 PM           107,463 20260402 - Ag60 GDE_RT_K2SO4-water_pH3_mean_std_FE(O2)vsCD_SEM.png
25-Apr-26  02:58 AM               713 20260402 - Ag60 GDE_RT_K2SO4-water_pH3_O2.csv
25-Apr-26  03:20 AM               700 20260402 - Ag60 GDE_RT_K2SO4-water_pH3_Oxygen purity.csv
11-Aug-26  06:20 PM             6,880 20260402_0.6M K2SO4_pH3_anode.csv
06-Aug-26  05:21 PM             5,281 20260402_0.6M K2SO4_pH3_cathode.csv
06-Aug-26  11:48 AM               715 20260402_0.6M K2SO4_pH3_flow rate.csv
13-Aug-26  01:02 PM             1,309 20260402_0.6M K2SO4_pH3_flow rate_anode.csv
13-Aug-26  01:02 PM             1,391 20260402_0.6M K2SO4_pH3_flow rate_cathode.csv
18-Apr-26  03:36 PM            19,689 Anolyte_RT_60Ag_H2SO4_20260402_1953_1min.xlsx
02-Apr-26  09:53 PM             8,086 Anolyte_RT_60Ag_H2SO4_20260402_1953_Line_1.csv
13-Aug-26  12:54 PM           102,111 Book_20260402_Ag60 GDE_RT_K2SO4-water_pH3 - O2.xlsx
13-Aug-26  12:58 PM           120,541 Book_20260402_Ag60 GDE_RT_K2SO4-water_pH3.xlsx
06-Aug-26  12:44 PM            11,648 Book_anode_GC times.xlsx
06-Aug-26  12:43 PM            11,458 Book_cathode_GC times.xlsx
13-Aug-26  01:47 PM           146,021 FE_anode_O2_CO_H2_stacked.png
02-Apr-26  09:54 PM           239,471 K2SO4_RT__60Ag_pH3_20260402_1953_Line_1.csv
18-Apr-26  03:33 PM            24,265 K2SO4_RT__60Ag_pH3_20260402_1954_1min - Copy.xlsx
06-Aug-26  01:48 PM            23,332 K2SO4_RT__60Ag_pH3_20260402_1954_1min.xlsx
25-Apr-26  01:55 AM            20,627 Line2_70s method.met-Channel 1, MS5A SS 10MX0.25MMX30UM BF RTS.Area
08-Apr-26  06:45 PM            21,801 Line2_70s method.met-Channel 2, PORAPLOT U FS 10MX0.25MMX8UM ST.Area
18-Apr-26  03:25 PM            20,666 Line3_70s method.met-Channel 1, MS5A SS 10MX0.25MMX30UM BF RTS.Area
18-Apr-26  03:25 PM            21,165 Line3_70s method.met-Channel 2, PORAPLOT U FS 10MX0.25MMX8UM ST.Area
13-Aug-26  12:58 PM            26,409 Power supply_1.csv
03-Apr-26  12:45 PM    <DIR>          Test1 Agreused RT_ 2026-04-02 16-23-01 (GMT +02-00).rslt
              29 File(s)      2,193,685 bytes
               4 Dir(s)  123,786,543,104 bytes free

# Load Data

```
Book = "Book_20260402_Ag60 GDE_RT_K2SO4-water_pH3.xlsx"
Book_o2 = "Book_20260402_Ag60 GDE_RT_K2SO4-water_pH3 - O2.xlsx"
Book = pd.read_excel(Book)
Book_o2 = pd.read_excel(Book_o2)
Book.head(3)
Book.drop(['Electrode','Catholyte','Anolyte', 'Membrane', 'area(CH4)',
       'Unnamed: 24', 'Unnamed: 25', 'uGC', 'Unnamed: 27','FE(CH4)', 'Total FE', 'Carbon efficiency'], axis='columns', inplace=True)
Book_o2.drop(['Electrode','Catholyte','Anolyte', 'Membrane', 'area(CO2)', 'area(CH4)',
              'c(CO2)', 'Unnamed: 24', 'Unnamed: 25', 'uGC', 'Unnamed: 27','FE(CH4)', 'Total FE', 'Carbon efficiency'], axis='columns', inplace=True)
Book.columns
Book_o2.columns


Book_cathode_GC = pd.read_excel("Book_cathode_GC times.xlsx")

Book_anode_GC = pd.read_excel("Book_anode_GC times.xlsx")
```

#### Temp from pH meter

```
Temp_C_median = 21.4
```

### Power Supply

```
power_sup = "Power supply_1.csv"
power_sup = pd.read_csv(power_sup, sep=";")
power_sup.head(10)
```

    U set U actual   I set I actual    P set P actual R set  R actual  R mode  \
0   0,00V    0,00V  0,000A   0,000A  320,00W    0,00W  N/AR       NaN     NaN   
1  40,00V    2,11V  0,100A   0,102A  320,00W    0,00W  N/AR       NaN     NaN   
2  40,00V    2,14V  0,100A   0,101A  320,00W    0,00W  N/AR       NaN     NaN   
3  40,00V    2,15V  0,100A   0,098A  320,00W    0,00W  N/AR       NaN     NaN   
4  40,00V    2,16V  0,100A   0,099A  320,00W    0,00W  N/AR       NaN     NaN   
5  40,00V    2,17V  0,100A   0,099A  320,00W    0,00W  N/AR       NaN     NaN   
6  40,00V    2,17V  0,100A   0,101A  320,00W    0,00W  N/AR       NaN     NaN   
7  40,00V    2,19V  0,100A   0,102A  320,00W    0,00W  N/AR       NaN     NaN   
8  40,00V    2,19V  0,100A   0,098A  320,00W    0,00W  N/AR       NaN     NaN   
9  40,00V    2,20V  0,100A   0,102A  320,00W    0,00W  N/AR       NaN     NaN   

  Output/Input Device mode  Error            Time  
0           On          CV    NaN  02-04-26 16:36  
1           On          CC    NaN  02-04-26 16:36  
2           On          CC    NaN  02-04-26 16:37  
3           On          CC    NaN  02-04-26 16:37  
4           On          CC    NaN  02-04-26 16:38  
5           On          CC    NaN  02-04-26 16:38  
6           On          CC    NaN  02-04-26 16:39  
7           On          CC    NaN  02-04-26 16:39  
8           On          CC    NaN  02-04-26 16:40  
9           On          CC    NaN  02-04-26 16:40

```
power_sup.groupby("I set", group_keys=True)[["U actual"]].apply(lambda x: x)
```

           U actual
I set              
0,000A 0      0,00V
0,100A 1      2,11V
       2      2,14V
       3      2,15V
       4      2,16V
...             ...
3,000A 315    4,71V
       316    4,78V
       317    4,74V
       318    4,81V
       319    4,76V

[320 rows x 1 columns]

```
# Fix possible wrong separator in milliseconds (e.g. 16:58:21/004 -> 16:58:21.004)
power_sup["Time"] = power_sup["Time"].astype(str).str.replace(
    r"(\d{2}:\d{2}:\d{2})/(\d+)$",
    r"\1.\2",
    regex=True
)

# Convert Time column
power_sup["Time"] = pd.to_datetime(
    power_sup["Time"],
    format="mixed",
    dayfirst=True
)

# Convert current and voltage to numbers
power_sup["I actual"] = (
    power_sup["I actual"]
    .astype(str)
    .str.replace("A", "", regex=False)
    .str.replace(",", ".", regex=False)
    .str.strip()
    .astype(float)
)

power_sup["U actual"] = (
    power_sup["U actual"]
    .astype(str)
    .str.replace("V", "", regex=False)
    .str.replace(",", ".", regex=False)
    .str.strip()
    .astype(float)
)

# Set time as index
power_sup = power_sup.set_index("Time")

# Max current and voltage every 20 min
power_summary = (
    power_sup.resample("20min")
    .agg({
        "I actual": "max",
        "U actual": "max"
    })
    .reset_index()
)

print(power_summary)
```

                 Time  I actual  U actual
0 2026-04-02 16:20:00     0.102      2.19
1 2026-04-02 16:40:00     0.255      2.55
2 2026-04-02 17:00:00     0.501      3.03
3 2026-04-02 17:20:00     1.001      3.59
4 2026-04-02 17:40:00     1.505      3.95
5 2026-04-02 18:00:00     2.007      4.24
6 2026-04-02 18:20:00     2.505      4.46
7 2026-04-02 18:40:00     3.004      4.72
8 2026-04-02 19:00:00     3.005      4.81

```
# power_summary = power_summary.iloc[3:].reset_index(drop=True) #Power supply was recording before the experiment
# power_summary.loc[power_summary.index[0], "I actual"] = 0 #The first row will be taken is 0, not current was input
power_summary = power_summary.iloc[:-1].reset_index(drop=True) #after 16h
print(power_summary)
```

                 Time  I actual  U actual
0 2026-04-02 16:20:00     0.102      2.19
1 2026-04-02 16:40:00     0.255      2.55
2 2026-04-02 17:00:00     0.501      3.03
3 2026-04-02 17:20:00     1.001      3.59
4 2026-04-02 17:40:00     1.505      3.95
5 2026-04-02 18:00:00     2.007      4.24
6 2026-04-02 18:20:00     2.505      4.46
7 2026-04-02 18:40:00     3.004      4.72

```
# power_sup["U actual"] = (power_sup["U actual"].str.replace("V", "", regex=False).str.replace(",", ".", regex=False).astype(float))
# power_sup["I set"] = (power_sup["I set"].str.replace("A", "", regex=False).str.replace(",", ".", regex=False).astype(float))

# cell_voltage = power_sup.groupby("I set")["U actual"].mean()
# cell_voltage
```

```
dfcell_voltage = pd.DataFrame(power_summary)
dfcell_voltage = dfcell_voltage.rename(columns={"U actual": "Voltage"})
dfcell_voltage = dfcell_voltage.set_index("I actual")
dfcell_voltage = dfcell_voltage.drop(columns=["Time"])
dfcell_voltage
```

          Voltage
I actual         
0.102        2.19
0.255        2.55
0.501        3.03
1.001        3.59
1.505        3.95
2.007        4.24
2.505        4.46
3.004        4.72

```
dfcell_voltage["Current Density [mA cm-2]"] = dfcell_voltage.index*10
dfcell_voltage
```

          Voltage  Current Density [mA cm-2]
I actual                                    
0.102        2.19                       1.02
0.255        2.55                       2.55
0.501        3.03                       5.01
1.001        3.59                      10.01
1.505        3.95                      15.05
2.007        4.24                      20.07
2.505        4.46                      25.05
3.004        4.72                      30.04

```
# dfcell_voltage[["I actual", "area(H2)", "c(H2)", "area(CO)", "c(CO)"]].head(10)
```

## FLow rate

```
flow_rate = "Anolyte_RT_60Ag_H2SO4_20260402_1953_1min.xlsx"
flow_rate = pd.read_excel(flow_rate, sheet_name="Process data")

flow_rate_cat = "K2SO4_RT__60Ag_pH3_20260402_1954_1min.xlsx"
flow_rate_cat = pd.read_excel(flow_rate_cat, sheet_name="Process data")

flow_rate.head(25)
```

                    Unnamed: 0                  Unnamed: 1  \
0       Report generated (UTC)  2026-04-02 19:53:52.685000   
1             Software version                Aurora 1.2.6   
2              Instrument name       Anolyte_RT_60Ag_H2SO4   
3        Instrument model name                      BPC Go   
4         Ethernet mac address           f8:dc:7a:ab:cd:f0   
5              Agitation state                         Off   
6              Agitation phase                      Single   
7    Agitation phase speed (%)                          30   
8            Gas normalisation                Unnormalised   
9                          NaN                         NaN   
10                        Line                           1   
11                        Name                      Line 1   
12   Start of experiment (UTC)  2026-04-02 14:36:11.117000   
13     End of experiment (UTC)  2026-04-02 19:53:35.578000   
14         Reactor volume (ml)                        2000   
15                         NaN                         NaN   
16                         NaN                      Line 1   
17                  Time (UTC)               Gas flow rate   
18          Interval: 1 minute                    (ml/min)   
19  2026-04-02 14:35:59.971000                           0   
20  2026-04-02 14:37:00.019000                           0   
21  2026-04-02 14:37:59.981000                           0   
22  2026-04-02 14:39:00.029000                           0   
23  2026-04-02 14:39:59.990000                           0   
24  2026-04-02 14:41:00.038000                           0   

                 Unnamed: 2  
0                       NaN  
1                       NaN  
2                       NaN  
3                       NaN  
4                       NaN  
5                       NaN  
6                       NaN  
7                       NaN  
8                       NaN  
9                       NaN  
10                      NaN  
11                      NaN  
12                      NaN  
13                      NaN  
14                      NaN  
15                      NaN  
16                   Line 1  
17  Specific gas production  
18               (ml/min/l)  
19                        0  
20                        0  
21                        0  
22                        0  
23                        0  
24                        0

```
flow_rate = flow_rate.iloc[19:].reset_index(drop=True)
flow_rate = flow_rate.rename(columns={
    "Unnamed: 0": "Time (UTC)",
    "Unnamed: 1": "Gas flow rate [ml/min]",
    "Unnamed: 2": "Specific gas production [ml/min/l]"
})

flow_rate_cat = flow_rate_cat.iloc[19:].reset_index(drop=True)
flow_rate_cat = flow_rate_cat.rename(columns={
    "Unnamed: 0": "Time (UTC)",
    "Unnamed: 1": "Gas flow rate [ml/min]",
    "Unnamed: 2": "Specific gas production [ml/min/l]"
})

flow_rate_cat
```

                     Time (UTC) Gas flow rate [ml/min]  \
0    2026-04-02 14:35:59.971000              50.914146   
1    2026-04-02 14:37:00.019000              50.113241   
2    2026-04-02 14:37:59.981000              48.487726   
3    2026-04-02 14:39:00.029000              48.243689   
4    2026-04-02 14:39:59.990000              49.726205   
..                          ...                    ...   
314  2026-04-02 19:50:00.010000              43.705453   
315  2026-04-02 19:50:59.971000              44.477103   
316  2026-04-02 19:52:00.019000              46.108123   
317  2026-04-02 19:52:59.981000              42.448959   
318  2026-04-02 19:54:00.029000              17.775762   

    Specific gas production [ml/min/l]  
0                            25.457073  
1                             25.05662  
2                            24.243863  
3                            24.121845  
4                            24.863102  
..                                 ...  
314                          21.852726  
315                          22.238551  
316                          23.054062  
317                          21.224479  
318                           8.887881  

[319 rows x 3 columns]

```
flow_rate["Time (UTC)"] = pd.to_datetime(
    flow_rate["Time (UTC)"],
    format="%d.%m.%Y %H:%M:%S.%f"
)

# Set time as index
flow_rate = flow_rate.set_index("Time (UTC)")

# Mean current and voltage every 20min
flow_rate = (
    flow_rate.resample("20min")
    .agg(Flow_rate_min=("Gas flow rate [ml/min]", "min"), 
         Flow_rate_max=("Gas flow rate [ml/min]", "max"),
         Flow_rate_mean=("Gas flow rate [ml/min]", "mean"),
         Flow_rate_median=("Gas flow rate [ml/min]", "median"))
    .reset_index()
)

flow_rate_cat["Time (UTC)"] = pd.to_datetime(
    flow_rate_cat["Time (UTC)"],
    format="%d.%m.%Y %H:%M:%S.%f"
)

# Set time as index
flow_rate_cat = flow_rate_cat.set_index("Time (UTC)")

# Mean current and voltage every 20min
flow_rate_cat = (
    flow_rate_cat.resample("20min")
    .agg(Flow_rate_min=("Gas flow rate [ml/min]", "min"), 
         Flow_rate_max=("Gas flow rate [ml/min]", "max"),
         Flow_rate_mean=("Gas flow rate [ml/min]", "mean"),
         Flow_rate_median=("Gas flow rate [ml/min]", "median"))
    .reset_index()
)

print(flow_rate_cat)
```

            Time (UTC) Flow_rate_min Flow_rate_max Flow_rate_mean  \
0  2026-04-02 14:20:00     48.243689     50.914146      49.497001   
1  2026-04-02 14:40:00     47.922088     51.425497      49.265516   
2  2026-04-02 15:00:00     48.794644     54.490949      51.094302   
3  2026-04-02 15:20:00     49.379256     55.029891      51.886543   
4  2026-04-02 15:40:00     49.711334     56.374585      52.101799   
5  2026-04-02 16:00:00     52.067205     58.061714      54.621267   
6  2026-04-02 16:20:00     55.262782     60.235318      57.550614   
7  2026-04-02 16:40:00     56.455112     64.775951      59.960926   
8  2026-04-02 17:00:00     40.750815     64.734888      58.799437   
9  2026-04-02 17:20:00     43.055244     47.290686      45.080368   
10 2026-04-02 17:40:00     43.923956      45.92413      44.997798   
11 2026-04-02 18:00:00     45.275642     48.428358      46.321856   
12 2026-04-02 18:20:00     45.026571      48.16656      46.584799   
13 2026-04-02 18:40:00     44.312935     47.861435      45.753852   
14 2026-04-02 19:00:00     43.258254     46.494638      45.320564   
15 2026-04-02 19:20:00     43.472107     45.724176      44.588916   
16 2026-04-02 19:40:00     17.775762     46.108123      42.450953   

   Flow_rate_median  
0         49.726205  
1          49.20723  
2         51.031034  
3         51.906005  
4         51.986801  
5             54.32  
6         57.287823  
7         59.521774  
8          62.69635  
9         44.954458  
10        44.968766  
11        46.184348  
12        46.514192  
13        45.734397  
14        45.583704  
15        44.581924  
16        44.513933

### Correction for dry flow

```
# ---- physical constants ---- For FE% later
F   = 96485        # Faraday constant                   [C/mol]
R   = 8.314        # ideal-gas constant                 [J/(mol*K)]
T   = Temp_C_median + 273.15     # gas temperature at the meter       [K]  (~23.3 degC)
P   = 101325       # pressure                           [Pa]
V_m = (R*T/P)*1000 # molar volume of an ideal gas       [L/mol]  -> the "24.3"

# ---- wet-to-dry correction ----
# The flow meter reads the wet gas leaving the cell. Assuming saturation at the
# meter temperature, water occupies x_H2O of the stream; the remaining fraction
# is product + carrier. p_sat from the Buck equation.
T_C   = Temp_C_median
P_SAT = 0.61121*np.exp((18.678 - T_C/234.5)*(T_C/(257.14 + T_C))) * 1000   # Pa
X_H2O = P_SAT / P                  # 0.0282 at 23.3 degC
DRY   = 1 - X_H2O                  # 0.9718

# ---- reaction / cell parameters ----
n_e   = 2          # electrons per molecule:  H2 (2 H+ + 2 e- -> H2)
                   #                          CO (CO2 + 2 H+ + 2 e- -> CO + H2O)
A_cm2 = 10         # geometric electrode area           [cm^2]

print(f"V_m   = {V_m:.3f} L/mol")
print(f"p_sat = {P_SAT/1000:.4f} kPa -> x(H2O) = {X_H2O*100:.2f} % -> dry factor {DRY:.5f}")
```

V_m   = 24.169 L/mol
p_sat = 2.5490 kPa -> x(H2O) = 2.52 % -> dry factor 0.97484

```
FLOW_COLS = ["Flow_rate_min", "Flow_rate_max", "Flow_rate_mean", "Flow_rate_median"]
for c in FLOW_COLS:
    flow_rate[c + "_dry"] = flow_rate[c] * DRY


FLOW_COLS = ["Flow_rate_min", "Flow_rate_max", "Flow_rate_mean", "Flow_rate_median"]
for c in FLOW_COLS:
    flow_rate_cat[c + "_dry"] = flow_rate_cat[c] * DRY

# FLOW_COLS = ["Flow_rate_min", "Flow_rate_max", "Flow_rate_mean", "Flow_rate_median"]

# for c in FLOW_COLS:
#     flow_rate[c + "_corr"] = flow_rate[c] * 0.9723

# flow_rate
```

```
print(flow_rate)
```

            Time (UTC) Flow_rate_min Flow_rate_max Flow_rate_mean  \
0  2026-04-02 14:20:00           0.0           0.0            0.0   
1  2026-04-02 14:40:00           0.0      2.206506       0.351526   
2  2026-04-02 15:00:00      0.545595      1.207793       0.647464   
3  2026-04-02 15:20:00      1.140872      2.529292       1.339437   
4  2026-04-02 15:40:00      2.157447      3.464899       2.428201   
5  2026-04-02 16:00:00      3.189331      4.941414        3.58702   
6  2026-04-02 16:20:00      4.252924      5.689627       4.664635   
7  2026-04-02 16:40:00       5.30972      6.790139       5.692713   
8  2026-04-02 17:00:00       0.02571      6.799082       5.318126   
9  2026-04-02 17:20:00       0.02571       0.02571        0.02571   
10 2026-04-02 17:40:00       0.02571       0.02571        0.02571   
11 2026-04-02 18:00:00       0.02571       0.02571        0.02571   
12 2026-04-02 18:20:00       0.02571      0.036582       0.027054   
13 2026-04-02 18:40:00      0.036582      0.036582       0.036582   
14 2026-04-02 19:00:00      0.036582      0.036582       0.036582   
15 2026-04-02 19:20:00      0.004566      0.036582       0.034448   

   Flow_rate_median Flow_rate_min_dry Flow_rate_max_dry Flow_rate_mean_dry  \
0               0.0               0.0               0.0                0.0   
1          0.255653               0.0          2.150998           0.342683   
2          0.564703           0.53187          1.177409           0.631176   
3          1.183537          1.112172          2.465664           1.305742   
4           2.29517          2.103173          3.377735           2.367116   
5          3.425621          3.109099          4.817106           3.496783   
6          4.543821          4.145936          5.546497           4.547289   
7          5.526359          5.176147          6.619324           5.549505   
8          6.582393          0.025063          6.628042           5.184342   
9           0.02571          0.025063          0.025063           0.025063   
10          0.02571          0.025063          0.025063           0.025063   
11          0.02571          0.025063          0.025063           0.025063   
12          0.02571          0.025063          0.035662           0.026374   
13         0.036582          0.035662          0.035662           0.035662   
14         0.036582          0.035662          0.035662           0.035662   
15         0.036582          0.004451          0.035662           0.033581   

   Flow_rate_median_dry  
0                   0.0  
1              0.249222  
2              0.550497  
3              1.153764  
4              2.237432  
5              3.339445  
6              4.429515  
7              5.387335  
8              6.416804  
9              0.025063  
10             0.025063  
11             0.025063  
12             0.025063  
13             0.035662  
14             0.035662  
15             0.035662

```
dfflow_rate = pd.DataFrame(flow_rate)
dfflow_rate['Current [A]'] = power_summary['I actual']
dfflow_rate['Voltage'] = power_summary['U actual']
dfflow_rate = dfflow_rate.iloc[:-8].reset_index(drop=True)

dfflow_rate_cat = pd.DataFrame(flow_rate_cat)
dfflow_rate_cat['Current [A]'] = power_summary['I actual']
dfflow_rate_cat['Voltage'] = power_summary['U actual']
dfflow_rate_cat = dfflow_rate_cat.iloc[:-9].reset_index(drop=True)
dfflow_rate_cat


dfflow_rate
```

           Time (UTC) Flow_rate_min Flow_rate_max Flow_rate_mean  \
0 2026-04-02 14:20:00           0.0           0.0            0.0   
1 2026-04-02 14:40:00           0.0      2.206506       0.351526   
2 2026-04-02 15:00:00      0.545595      1.207793       0.647464   
3 2026-04-02 15:20:00      1.140872      2.529292       1.339437   
4 2026-04-02 15:40:00      2.157447      3.464899       2.428201   
5 2026-04-02 16:00:00      3.189331      4.941414        3.58702   
6 2026-04-02 16:20:00      4.252924      5.689627       4.664635   
7 2026-04-02 16:40:00       5.30972      6.790139       5.692713   

  Flow_rate_median Flow_rate_min_dry Flow_rate_max_dry Flow_rate_mean_dry  \
0              0.0               0.0               0.0                0.0   
1         0.255653               0.0          2.150998           0.342683   
2         0.564703           0.53187          1.177409           0.631176   
3         1.183537          1.112172          2.465664           1.305742   
4          2.29517          2.103173          3.377735           2.367116   
5         3.425621          3.109099          4.817106           3.496783   
6         4.543821          4.145936          5.546497           4.547289   
7         5.526359          5.176147          6.619324           5.549505   

  Flow_rate_median_dry  Current [A]  Voltage  
0                  0.0        0.102     2.19  
1             0.249222        0.255     2.55  
2             0.550497        0.501     3.03  
3             1.153764        1.001     3.59  
4             2.237432        1.505     3.95  
5             3.339445        2.007     4.24  
6             4.429515        2.505     4.46  
7             5.387335        3.004     4.72

```
# dfflow_rate
```

```
# dfflow_rate.to_csv('20260402_0.6M K2SO4_pH3_flow rate_anode.csv')
# dfflow_rate_cat.to_csv('20260402_0.6M K2SO4_pH3_flow rate_cathode.csv')
```

## Energy consumption

Units: cm2 to m2: 1000cm2 is 1m2.  <br>
mA to A: 1000mA is 1A.  <br>
hrs to sec: 1hr is 3600 <br>
10cm2 = 0.001m2. <br> 3hr = 10800s <br>
1Wh = 3600J

*Energy consumption* = Current density [A cm2]* time [s] * cell voltage [V] * area of the electrode [m2]

```
electrode_area = 10/10000 #10cm2 to m2
time = 20*60 #20min

dfcell_voltage["Current Density [A m-2]"] = dfcell_voltage["Current Density [mA cm-2]"]*100 #10000/1000
dfcell_voltage.head(3)
```

          Voltage  Current Density [mA cm-2]  Current Density [A m-2]
I actual                                                             
0.102        2.19                       1.02                    102.0
0.255        2.55                       2.55                    255.0
0.501        3.03                       5.01                    501.0

```
dfcell_voltage["Energy Consumption [J]"] = dfcell_voltage.index * time * dfcell_voltage["Voltage"]
dfcell_voltage
```

          Voltage  Current Density [mA cm-2]  Current Density [A m-2]  \
I actual                                                                
0.102        2.19                       1.02                    102.0   
0.255        2.55                       2.55                    255.0   
0.501        3.03                       5.01                    501.0   
1.001        3.59                      10.01                   1001.0   
1.505        3.95                      15.05                   1505.0   
2.007        4.24                      20.07                   2007.0   
2.505        4.46                      25.05                   2505.0   
3.004        4.72                      30.04                   3004.0   

          Energy Consumption [J]  
I actual                          
0.102                    268.056  
0.255                    780.300  
0.501                   1821.636  
1.001                   4312.308  
1.505                   7133.700  
2.007                  10211.616  
2.505                  13406.760  
3.004                  17014.656

```
dfcell_voltage["Energy Consumption [kWh]"] = dfcell_voltage["Energy Consumption [J]"]/3600000 #1kWh is 3.6xe6 joules
dfcell_voltage
```

          Voltage  Current Density [mA cm-2]  Current Density [A m-2]  \
I actual                                                                
0.102        2.19                       1.02                    102.0   
0.255        2.55                       2.55                    255.0   
0.501        3.03                       5.01                    501.0   
1.001        3.59                      10.01                   1001.0   
1.505        3.95                      15.05                   1505.0   
2.007        4.24                      20.07                   2007.0   
2.505        4.46                      25.05                   2505.0   
3.004        4.72                      30.04                   3004.0   

          Energy Consumption [J]  Energy Consumption [kWh]  
I actual                                                    
0.102                    268.056                  0.000074  
0.255                    780.300                  0.000217  
0.501                   1821.636                  0.000506  
1.001                   4312.308                  0.001198  
1.505                   7133.700                  0.001982  
2.007                  10211.616                  0.002837  
2.505                  13406.760                  0.003724  
3.004                  17014.656                  0.004726

```
# dfcell_voltage.to_csv('20260402 - Ag60 GDE_RT_K2SO4-water_pH3_Energy Consumption.csv')
```

## Integer Duration ("Applied Current /A" - Values optimization)

```
# Book["time_min"] = np.arange(len(Book["area(H2)"]))
# cycle = Book["time_min"] % 8
# run_mask = cycle < 4
# # gas_cols = ["area(H2)", "area(CO2)", "area(CO)", "area(O2)"]
# # Book.loc[~run_mask, gas_cols] = np.nan
# Book.tail(5)

# Book[["Applied current / A", "area(H2)", "c(H2)", "area(CO)", "c(CO)"]].tail(10)

Book["Time_20min"] = np.floor(Book["Duration / h"] / (20/60))

Book = Book[Book["Time_20min"].notna()].copy()



Book_o2["Time_20min"] = np.floor(Book_o2["Duration / h"] / (20/60))
Book_o2 = Book_o2[Book_o2["Time_20min"].notna()].copy()
Book_o2
```

     Inlet flow rate  Flow rate (ml min-1)  Applied current / A  \
0                 60              0.000000                 0.00   
1                 60              0.000000                -0.10   
2                 60              0.000000                -0.25   
3                 60              0.000000                -0.25   
4                 60              0.000000                -0.25   
..               ...                   ...                  ...   
315               60              6.558127                -0.50   
316               60              6.742154                -0.50   
317               60              6.742154                -0.50   
318               60              6.767250                -0.50   
319               60              6.767250                -0.50   

                   Time  Duration / h  area(H2)   area(CO)    area(O2)  \
0   2026-04-02 16:36:20      0.000000       0.0        0.0         0.0   
1   2026-04-02 16:36:50      0.008333       0.0        0.0         0.0   
2   2026-04-02 16:37:20      0.016667   65292.0  3506543.0  30519923.0   
3   2026-04-02 16:37:50      0.025000   67739.0  3562365.0  30831092.0   
4   2026-04-02 16:38:20      0.033333   76980.0  3717408.0  31403300.0   
..                  ...           ...       ...        ...         ...   
315 2026-04-02 19:13:53      2.625833       NaN        NaN         NaN   
316 2026-04-02 19:14:23      2.634167       NaN        NaN         NaN   
317 2026-04-02 19:14:53      2.642500       NaN        NaN         NaN   
318 2026-04-02 19:15:23      2.650833       NaN        NaN         NaN   
319 2026-04-02 19:15:53      2.659167       NaN        NaN         NaN   

       area(N2)     c(H2)     c(CO)     c(O2)  FE(H2)  FE(CO)  Time_20min  
0           NaN  0.000000  0.000000  0.000000     0.0     0.0         0.0  
1           NaN  0.000000  0.000000  0.000000     0.0     0.0         0.0  
2    18103619.0  0.000144  0.080803  0.554870     0.0     0.0         0.0  
3    17752974.0  0.000149  0.082089  0.560686     0.0     0.0         0.0  
4    17093417.0  0.000169  0.085662  0.570069     0.0     0.0         0.0  
..          ...       ...       ...       ...     ...     ...         ...  
315         NaN       NaN       NaN       NaN     NaN     NaN         7.0  
316         NaN       NaN       NaN       NaN     NaN     NaN         7.0  
317         NaN       NaN       NaN       NaN     NaN     NaN         7.0  
318         NaN       NaN       NaN       NaN     NaN     NaN         7.0  
319         NaN       NaN       NaN       NaN     NaN     NaN         7.0  

[320 rows x 15 columns]

```
# ---------------------------------------------------------------------------
# 1) which rows are the anode?  The GC alternates cathode / anode,
#    so O2 should appear on every other row.
# ---------------------------------------------------------------------------
print(Book_o2[["area(H2)", "area(CO)", "area(O2)"]].head(10))
print("\nO2 present on even rows:", (Book_o2["area(O2)"].fillna(0).iloc[0::2] > 0).sum(),
      " odd rows:",               (Book_o2["area(O2)"].fillna(0).iloc[1::2] > 0).sum())


print(Book[["area(H2)", "area(CO)"]].head(10))
```

   area(H2)   area(CO)    area(O2)
0       0.0        0.0         0.0
1       0.0        0.0         0.0
2   65292.0  3506543.0  30519923.0
3   67739.0  3562365.0  30831092.0
4   76980.0  3717408.0  31403300.0
5   84065.0  3788019.0  31812620.0
6   93986.0  3895990.0  32529834.0
7   95936.0  3986141.0  32716941.0
8  102889.0  3955282.0  33288710.0
9  100358.0  4116672.0  33169595.0

O2 present on even rows: 23  odd rows: 22
     area(H2)  area(CO)
0         0.0       0.0
1     21223.0       0.0
2    251318.0       0.0
3      1042.0       0.0
4  10172936.0       0.0
5  10888436.0       0.0
6  19199064.0       0.0
7  20801421.0       0.0
8  25520785.0   97386.0
9  29560585.0  286248.0

```
# print(Book_o2.columns.tolist())
# print(len(Book_o2))
```

```
# --- dfflow_rate: build a minutes axis from the UTC timestamps ---
dfr = dfflow_rate.copy()
dfr["t"] = pd.to_datetime(dfr["Time (UTC)"], errors="coerce")
dfr = dfr.dropna(subset=["t"]).sort_values("t").reset_index(drop=True)

T0 = dfr["t"].iloc[0]
dfr["Duration / min"] = (dfr["t"] - T0).dt.total_seconds() / 60

print(dfr[["t", "Duration / min"]].head(10))
print("columns:", dfr.columns.tolist())
```

                    t  Duration / min
0 2026-04-02 14:20:00             0.0
1 2026-04-02 14:40:00            20.0
2 2026-04-02 15:00:00            40.0
3 2026-04-02 15:20:00            60.0
4 2026-04-02 15:40:00            80.0
5 2026-04-02 16:00:00           100.0
6 2026-04-02 16:20:00           120.0
7 2026-04-02 16:40:00           140.0
columns: ['Time (UTC)', 'Flow_rate_min', 'Flow_rate_max', 'Flow_rate_mean', 'Flow_rate_median', 'Flow_rate_min_dry', 'Flow_rate_max_dry', 'Flow_rate_mean_dry', 'Flow_rate_median_dry', 'Current [A]', 'Voltage', 't', 'Duration / min']

```
cur = dfr["Current [A]"].abs().round(2)      # adjust the name if it differs
t   = dfr["Duration / min"]

step_id = (cur.diff().abs() > 1e-3).cumsum()
steps = (pd.DataFrame({"step": step_id, "I": cur, "t": t})
           .groupby("step").agg(I=("I", "median"),
                                t_start=("t", "min"), t_end=("t", "max"))
           .reset_index(drop=True))
steps = steps[steps["I"] > 0].reset_index(drop=True)
steps["dur_min"] = steps["t_end"] - steps["t_start"]
print(steps.round(2))

run_min = steps["t_end"].max() - steps["t_start"].min()
print(f"\nrun {run_min:.1f} min, {len(Book_o2)} GC rows "
      f"-> {run_min/max(len(Book_o2)-1, 1):.2f} min per injection")
```

      I  t_start  t_end  dur_min
0  0.10      0.0    0.0      0.0
1  0.26     20.0   20.0      0.0
2  0.50     40.0   40.0      0.0
3  1.00     60.0   60.0      0.0
4  1.50     80.0   80.0      0.0
5  2.01    100.0  100.0      0.0
6  2.50    120.0  120.0      0.0
7  3.00    140.0  140.0      0.0

run 140.0 min, 320 GC rows -> 0.44 min per injection

```
print(len(Book), Book.columns.tolist())
print(Book[["area(H2)","area(CO)"]].head(20))
print("rows with a peak:",
      ((Book["area(CO)"].fillna(0)>0)|(Book["area(H2)"].fillna(0)>0)).sum())
```

320 ['Inlet flow rate', 'Flow rate (ml min-1)', 'Applied current / A', 'Time', 'Duration / h', 'area(H2)', 'area(CO)', 'area(CO2)', 'area(O2)', 'area(N2)', 'c(H2)', 'c(CO)', 'c(CO2)', 'c(O2)', 'FE(H2)', 'FE(CO)', 'Time_20min']
      area(H2)   area(CO)
0          0.0        0.0
1      21223.0        0.0
2     251318.0        0.0
3       1042.0        0.0
4   10172936.0        0.0
5   10888436.0        0.0
6   19199064.0        0.0
7   20801421.0        0.0
8   25520785.0    97386.0
9   29560585.0   286248.0
10  33210954.0   545291.0
11  33801918.0   613752.0
12  40730637.0  2632164.0
13  41219384.0  2776798.0
14  49809031.0  3593448.0
15  52914568.0  3909363.0
16  56570920.0  4208962.0
17  61700452.0  4349147.0
18  73421269.0  4678970.0
19  74629770.0  4720079.0
rows with a peak: 46

```
for name, df in [("cathode", Book_cathode_GC), ("anode", Book_anode_GC)]:
    print(f"--- {name}: {df.shape} ---")
    print(df.columns.tolist())
    print(df.head(3).to_string())
    print()

print("--- dfflow_rate:", dfflow_rate.shape, "---")
print(dfflow_rate.columns.tolist())
print(dfflow_rate.head(3).to_string())
```

--- cathode: (48, 6) ---
['Time', 'H2', 'O2', 'N2', 'CH4', 'CO']
       Time        H2      O2    N2  CH4          CO
0  14:24:34  95219579   55710   858  315      101338
1  14:28:05     24876  231675   827  174            
2  14:38:42     21223  208511  1010  137            

--- anode: (47, 6) ---
['Time', 'H2', 'O2', 'N2', 'CH4', 'CO']
       Time     H2        O2        N2  CH4       CO
0  14:31:44  63052  30455852  18143959  192  3495275
1  14:35:13  62142  30448175  18183127  138  3469973
2  14:45:45  65292  30519923  18103619  238  3506543

--- dfflow_rate: (8, 11) ---
['Time (UTC)', 'Flow_rate_min', 'Flow_rate_max', 'Flow_rate_mean', 'Flow_rate_median', 'Flow_rate_min_dry', 'Flow_rate_max_dry', 'Flow_rate_mean_dry', 'Flow_rate_median_dry', 'Current [A]', 'Voltage']
           Time (UTC) Flow_rate_min Flow_rate_max Flow_rate_mean Flow_rate_median Flow_rate_min_dry Flow_rate_max_dry Flow_rate_mean_dry Flow_rate_median_dry  Current [A]  Voltage
0 2026-04-02 14:20:00           0.0           0.0            0.0              0.0               0.0               0.0                0.0                  0.0        0.102     2.19
1 2026-04-02 14:40:00           0.0      2.206506       0.351526         0.255653               0.0          2.150998           0.342683             0.249222        0.255     2.55
2 2026-04-02 15:00:00      0.545595      1.207793       0.647464         0.564703           0.53187          1.177409           0.631176             0.550497        0.501     3.03

```
DATE = "2026-04-02"

##### Give each GC injection the current/voltage/flow of the step it falls in. ######

def attach_steps(gc, steps):
    g = gc.copy()
    g["t"] = pd.to_datetime(DATE + " " + g["Time"].astype(str))
    for c in ["H2", "O2", "N2", "CH4", "CO"]:
        g[c] = pd.to_numeric(g[c], errors="coerce").fillna(0)   # blanks -> 0
    g = g.sort_values("t")

    s = steps.copy()
    s["t"] = pd.to_datetime(s["Time (UTC)"])
    s = s.sort_values("t")

    out = pd.merge_asof(g, s[["t", "Current [A]", "Voltage",
                              "Flow_rate_median_dry", "Flow_rate_mean_dry"]],
                        on="t", direction="backward")     # step start -> forward
    return out.dropna(subset=["Current [A]"])

cath = attach_steps(Book_cathode_GC, dfflow_rate_cat)
an   = attach_steps(Book_anode_GC,   dfflow_rate)

print(cath.groupby("Current [A]").size().rename("cathode injections"))
print(an.groupby("Current [A]").size().rename("anode injections"))
print(f"\ncathode {cath.t.min():%H:%M} - {cath.t.max():%H:%M}   "
      f"anode {an.t.min():%H:%M} - {an.t.max():%H:%M}")
```

Current [A]
0.102     3
0.255     3
0.501     2
1.001     4
1.505     2
2.007     3
2.505     3
3.004    28
Name: cathode injections, dtype: int64
Current [A]
0.102     2
0.255     3
0.501     3
1.001     2
1.505     4
2.007     2
2.505     3
3.004    28
Name: anode injections, dtype: int64

cathode 14:24 - 19:50   anode 14:31 - 19:54

```
RUN_END = pd.Timestamp("2026-04-02 17:16")     # 3.0 A step ends ~17:15 UTC based on power supply

cath = cath[cath["t"] <= RUN_END]
an   = an[an["t"]   <= RUN_END]

print(cath.groupby("Current [A]").size())
print(an.groupby("Current [A]").size())
```

Current [A]
0.102    3
0.255    3
0.501    2
1.001    4
1.505    2
2.007    3
2.505    3
3.004    5
dtype: int64
Current [A]
0.102    2
0.255    3
0.501    3
1.001    2
1.505    4
2.007    2
2.505    3
3.004    5
dtype: int64

## Anode

```
# ---- physical constants ---- For FE% later
F   = 96485        # Faraday constant                   [C/mol]
R   = 8.314        # ideal-gas constant                 [J/(mol*K)]
Tk   = Temp_C_median + 273.15     # gas temperature at the meter       [K]  (~23.3 degC)
Pa   = 101325       # pressure                           [Pa]
V_m = (R*Tk/Pa)*1000 # molar volume of an ideal gas       [L/mol]  -> the "24.3"

# ---- reaction / cell parameters ----
# n_e   = 2          # electrons per molecule:  H2 (2 H+ + 2 e- -> H2)
                   #                          CO (CO2 + 2 H+ + 2 e- -> CO + H2O)
A_cm2 = 10         # geometric electrode area           [cm^2]
print(f"V_m = {V_m:.3f} L/mol")

# --- ANODE: no carrier gas, the flow meter reads O2 directly ---
# an["FE_O2"] = (an["Flow_rate_median"]/1000/60 / V_m * 4 * F) / an["Current [A]"] * 100
