Repository: PauliGovea/Mars-ISRU-GDE-Electrolyser

# Mars-ISRU-GDE-Electrolyser
"This repository contains the raw experimental data and Python code used to process mass balances and Faradaic efficiencies for the manuscript: Electrochemical CO2 reduction to CO towards Mars ISRU."

File: K2SO4_anode experiment O2/20260402 - Ag60 GDE_RT_K2SO4-water_pH3.csv
,Applied current / A,Current Density_mean,Current Density_std,FE_CO_mean,FE_CO_std,FE_H2_mean,FE_H2_std,FE_CO_sem,FE_H2_sem
0,0.0,0.0,0.0,0.0,0.0,0.0,0.0,0.0,0.0
1,0.1,100.0,0.0,0.0,0.0,1.5559592737040608,0.0017126301356221822,0.0,0.0009887874698237323
2,0.25,250.0,0.0,0.31721214752605553,0.5494275562931623,48.543852663804245,23.257727634809353,0.31721214752605553,13.427855310696179
3,0.5,500.0,0.0,8.034008842945573,3.8705118047143547,74.21701496139143,2.6397237844362524,2.234641032353457,1.524045237530528
4,1.0,1000.0,0.0,31.089244794404834,9.18865237123742,62.505166673784004,5.622202261108071,5.305070920023819,3.2459799888892675
5,1.5,1500.0,0.0,40.80189544220196,0.2539145545306826,55.97950647235933,0.527830894779683,0.14659763640945353,0.304743309187651
6,2.0,2000.0,0.0,39.017676088962645,1.2416601383164991,59.242210048769074,1.3550596143768288,0.7168728150990588,0.7823440331284526
7,2.5,2500.0,0.0,34.52648475500496,1.2803092601796182,65.28656436677089,2.8560046335104334,0.7391868960106732,1.6489150439640674
8,3.0,3000.0,0.0,29.5017874280056,4.530181158345459,73.48259618367776,3.262863284828756,2.6155013112485217,1.883814995824829

File: K2SO4_anode experiment O2/20260402 - Ag60 GDE_RT_K2SO4-water_pH3_CORRECTED.csv
,Applied current / A,Current Density_mean,Current Density_std,FE_CO_mean,FE_CO_std,FE_H2_mean,FE_H2_std,FE_H2_c_mean,FE_H2_c_std
0,0.1,10.0,0.0,2.232901862988863,5.9077030314813515,29.172661646808187,48.39997775040217,97.76709813701113,5.907703031481353
1,0.25,25.0,0.0,9.234626593715065,13.173123885081834,93.6378479965772,15.58402607441161,90.76537340628494,13.173123885081832
2,0.5,50.0,0.0,81.12936878851116,31.78842198259194,100.0,0.0,18.870631211488842,31.788421982591945
3,1.0,100.0,0.0,70.30314155102376,3.3722311728196668,99.42849252477946,1.3999016984766417,29.696858448976247,3.372231172819669
4,1.5,150.0,0.0,25.469955040880432,22.728419242533477,62.006079286563306,38.936285886247845,74.53004495911956,22.728419242533477
5,2.0,200.0,0.0,2.1001950391656856,0.44246290916755643,0.9841826857108509,1.4509553717540404,97.89980496083432,0.44246290916755393
6,2.5,250.0,0.0,0.703403274282317,0.20025518268400516,0.027489232587020986,0.01712708813549123,99.29659672571768,0.20025518268400924
7,3.0,300.0,0.0,0.23227309367873591,0.0674175359241063,0.00930350083069389,0.0006171194192232058,99.76772690632126,0.06741753592410812

File: K2SO4_anode experiment O2/20260402 - Ag60 GDE_RT_K2SO4-water_pH3_Energy Consumption.csv
I actual,Voltage,Current Density [mA cm-2],Current Density [A m-2],Energy Consumption [J],Energy Consumption [kWh]
0.0985,2.25,0.9850000000000001,98.50000000000001,265.95,7.387499999999999e-05
0.251,2.57,2.51,250.99999999999997,774.084,0.00021502333333333333
0.497,3.09,4.97,497.0,1842.8759999999997,0.00051191
1.001,3.605,10.009999999999998,1000.9999999999998,4330.325999999999,0.001202868333333333
1.499,3.94,14.990000000000002,1499.0000000000002,7087.272000000001,0.001968686666666667
2.002,4.2,20.019999999999996,2001.9999999999995,10090.079999999998,0.0028027999999999994
2.499,4.45,24.990000000000002,2499.0,13344.660000000002,0.0037068500000000002
3.001,4.68,30.009999999999998,3001.0,16853.615999999998,0.0046815599999999995

File: K2SO4_anode experiment O2/20260402 - Ag60 GDE_RT_K2SO4-water_pH3_O2.csv
,Applied current / A,Current Density_mean,Current Density_std,FE_O2_mean,FE_O2_std,FE_O2_sem
0,0.0,0.0,0.0,0.0,0.0,0.0
1,0.1,100.0,0.0,38.67905615763571,7.559993718815829,4.364764408630199
2,0.25,250.0,0.0,40.46249605564501,12.531444096442323,7.235032622415722
3,0.5,500.0,0.0,35.82794833208123,0.743140841344619,0.42905256479612075
4,1.0,1000.0,0.0,36.11477418670744,0.36755129404176623,0.21220583855600902
5,1.5,1500.0,0.0,34.23734709815135,0.8443773651424907,0.487501499062644
6,2.0,2000.0,0.0,31.495190006928993,0.9231477444098966,0.5329795987368496
7,2.5,2500.0,0.0,29.80739164533154,0.16806589714768558,0.09703289095981223
8,3.0,3000.0,0.0,32.019698795447326,1.2351398174535106,0.7131083060936096

File: K2SO4_anode experiment O2/20260402 - Ag60 GDE_RT_K2SO4-water_pH3_Oxygen purity.csv
Current Density_mean,O2_vol_percent,O2_vol%,H2_vol%,CO_vol%
0.0,0.0,0.0,0.0,0.0
100.0,43.7491132167201,47.11506318953895,52.88493681046104,0.0
250.0,87.23271360634335,45.521985054618064,54.478014945381936,0.0
500.0,86.99335883360504,17.639016214533385,74.21299895898532,8.147984826481286
1000.0,86.573301930646,17.21851791739071,56.20622829062103,26.575253791988256
1500.0,86.96719945999514,15.086665330505634,48.85258077676152,36.06075389273285
2000.0,87.15436144088612,13.990762162742625,51.614319932585566,34.394917904671814
2500.0,87.23960586589509,12.934052487502433,57.16802422451217,29.897923287985407
3000.0,86.43982696252107,13.945526615032433,64.08931755353063,21.965155831436938

File: K2SO4_anode experiment O2/20260402_0.6M K2SO4_pH3_cathode.csv
Current [A],FE_CO,FE_CO_q25,FE_CO_q75,FE_H2,FE_H2_q25,FE_H2_q75,area_H2,area_CO,Q_dry,V,n,FE_total,FE_CO_err_low,FE_CO_err_high,FE_H2_err_low,FE_H2_err_high,EC_kWh
0.102,0.0,0.0,0.0,0.3207055456414631,0.3079983267350852,0.33341276454784097,23049.5,0.0,48.47527363508898,2.19,2,0.3207055456414631,0.0,0.0,0.012707218906377882,0.012707218906377882,7.445999999999997e-05
0.255,0.0,0.0,0.0,1.384618662635015,0.6951785980881113,29.159263808450756,251318.0,0.0,47.96935416798365,2.55,3,1.384618662635015,0.0,0.0,0.6894400645469037,27.77464514581574,0.00021674999999999998
0.501,0.0,0.0,0.0,44.86142713940146,38.531818413617366,51.19103586518555,15043750.0,0.0,49.747277859461214,3.03,2,44.86142713940146,0.0,0.0,6.329608725784091,6.329608725784091,0.00050601
1.001,2.9676967563538215,1.1300306398061952,5.43063195038401,42.55747267820853,37.43049985788752,47.29516305059899,27540685.0,191817.0,50.60023775551134,3.59,4,45.52516943456236,1.8376661165476262,2.4629351940301882,5.126972820321015,4.737690372390453,0.0011978633333333333
1.505,16.726796443272615,11.526174082333705,21.927418804211527,38.94127059890535,37.030582800025,40.85195839778569,37266277.5,1622958.0,50.679000733120105,3.95,2,55.66806704217797,5.20062236093891,5.200622360938912,1.9106877988803461,1.910687798880339,0.0019815833333333335
2.007,29.018345974497368,25.720979178028728,30.29390788168697,41.53115584075434,37.73193258088125,42.92712265563188,49809031.0,3593448.0,52.953505377255986,4.24,3,70.5495018152517,3.2973667964686406,1.2755619071896014,3.799223259873088,1.3959668148775393,0.0028365600000000006
2.505,29.676151294350394,29.197879202236873,30.801415311450363,44.23470393075514,42.24486876401034,48.88424375038148,61700452.0,4349147.0,55.84666869075458,4.46,3,73.91085522510554,0.47827209211352084,1.125264017099969,1.9898351667447969,4.649539819626341,0.0037241
3.004,29.410782487802216,28.877283555515696,29.887075214350048,60.531574700805976,57.343081723391705,66.40499662830226,93180749.0,4974870.0,58.024422055404415,4.72,6,89.94235718860818,0.5334989322865198,0.4762927265478325,3.1884929774142705,5.873421927496281,0.0047262933333333335

File: K2SO4_anode experiment O2/20260402_0.6M K2SO4_pH3_cathode_injections.csv
Time,H2,O2,N2,CH4,CO,t,Current [A],Voltage,Flow_rate_median_dry,Flow_rate_mean_dry,c_H2,c_CO,FE_H2,FE_CO
14:28:05,24876,231675,827,174.0,0.0,2026-04-02 14:28:05,0.102,2.19,48.47527363508898,48.251835968205945,5.472937204196975e-05,0.0,0.3461199834542188,0.0
14:38:42,21223,208511,1010,137.0,0.0,2026-04-02 14:38:42,0.102,2.19,48.47527363508898,48.251835968205945,4.6692180959208785e-05,0.0,0.2952911078287074,0.0
14:42:12,251318,152061,1672,86.0,0.0,2026-04-02 14:42:12,0.255,2.55,47.96935416798365,48.026173595308,0.0005531212941873051,0.0,1.384618662635015,0.0
14:52:43,1042,144857,311,418.0,0.0,2026-04-02 14:52:43,0.255,2.55,47.96935416798365,48.026173595308,2.29240381103164e-06,0.0,0.005738533541207662,0.0
14:56:12,10172936,111060,271393,314.0,0.0,2026-04-02 14:56:12,0.255,2.55,47.96935416798365,48.026173595308,0.022743704280278935,0.0,56.9339089542665,0.0
15:06:44,10888436,113323,633,410.0,0.0,2026-04-02 15:06:44,0.501,3.03,49.747277859461214,49.80895455799324,0.024370697915226596,0.0,32.202209687833275,0.0
15:10:18,19199064,86319,771,228.0,0.0,2026-04-02 15:10:18,0.501,3.03,49.747277859461214,49.80895455799324,0.04353174104525109,0.0,57.52064459096964,0.0
15:20:45,20801421,91783,891,108.0,0.0,2026-04-02 15:20:45,1.001,3.59,50.60023775551134,50.581265202774254,0.04728190009582353,0.0,31.805301191425645,0.0
15:24:16,25520785,66796,146431,111.0,97386.0,2026-04-02 15:24:16,1.001,3.59,50.60023775551134,50.581265202774254,0.05843182673922695,0.0022398780000000003,39.30556608004148,1.5067075197415938
15:34:49,29560585,71099,1001,314.0,286248.0,2026-04-02 15:34:49,1.001,3.59,50.60023775551134,50.581265202774254,0.0681004239312532,0.006583704,45.80937927637559,4.42868599296605
15:38:18,33210954,58282,982,123.0,545291.0,2026-04-02 15:38:18,1.001,3.59,50.60023775551134,50.581265202774254,0.0769355146042213,0.012541693,51.752514373269186,8.43646982263789
15:48:54,33801918,63024,423,255.0,613752.0,2026-04-02 15:48:54,1.505,3.95,50.679000733120105,50.79110667696268,0.07837463910828031,0.014116296,35.119895001144656,6.325551721394795
15:52:24,40730637,51328,2296,4409.0,2632164.0,2026-04-02 15:52:24,1.505,3.95,50.679000733120105,50.79110667696268,0.09543043801439444,0.060539772000000006,42.76264619666603,27.128041165150435
16:02:55,41219384,56848,1586,4489.0,2776798.0,2026-04-02 16:02:55,2.007,4.24,52.953505377255986,53.247193882236495,0.09664626683686148,0.063866354,33.93270932100816,22.423612381560087
16:06:25,49809031,53313,5474,167.0,3593448.0,2026-04-02 16:06:25,2.007,4.24,52.953505377255986,53.247193882236495,0.11828796608774794,0.082649304,41.53115584075434,29.018345974497368
16:16:57,52914568,51393,2005,900.0,3909363.0,2026-04-02 16:16:57,2.007,4.24,52.953505377255986,53.247193882236495,0.12623987938825945,0.089915349,44.323089470509416,31.56946978887657
16:20:30,56570920,50673,4866,4591.0,4208962.0,2026-04-02 16:20:30,2.505,4.46,55.84666869075458,56.10284854167545,0.13568896815365886,0.096806126,40.255033597265545,28.719607110123352
16:31:03,61700452,50030,2868,6336.0,4349147.0,2026-04-02 16:31:03,2.505,4.46,55.84666869075458,56.10284854167545,0.14910337407728508,0.100030381,44.23470393075514,29.676151294350394
16:34:31,73421269,40552,2925,639.0,4678970.0,2026-04-02 16:34:31,2.505,4.46,55.84666869075458,56.10284854167545,0.18044808822291195,0.10761631,53.53378357000782,31.926679328550335
16:45:08,74629770,50351,2343,6193.0,4720079.0,2026-04-02 16:45:08,3.004,4.72,58.024422055404415,58.45252580044545,0.18373479902158768,0.108561817,47.226789753684365,27.90449133228466
16:48:44,88217148,55241,942,1207.0,4873546.0,2026-04-02 16:48:44,3.004,4.72,58.024422055404415,58.45252580044545,0.22139347645640117,0.11209155800000001,56.90649360448724,28.81176821711895
16:59:11,90619844,52356,292,6831.0,4917874.0,2026-04-02 16:59:11,3.004,4.72,58.024422055404415,58.45252580044545,0.22818762280431099,0.113111102,58.652846080105114,29.073829570705932
17:02:41,95741654,49402,1409,7202.0,5063292.0,2026-04-02 17:02:41,3.004,4.72,58.024422055404415,58.45252580044545,0.24280592853040156,0.116455716,62.410303321506845,29.933521817500562
17:13:11,102893943,54670,4152,3983.0,5031866.0,2026-04-02 17:13:11,3.004,4.72,58.024422055404415,58.45252580044545,0.26352761850636625,0.115732918,67.73656106390072,29.7477354048985
17:16:45,109943991,46103,1445,2961.0,5113100.0,2026-04-02 17:16:45,3.004,4.72,58.024422055404415,58.45252580044545,0.2843045410610983,0.1176013,73.07701566719896,30.22798021624314

File: K2SO4_anode experiment O2/20260402_0.6M K2SO4_pH3_combined.csv
Current [A],V,EC_kWh,FE_CO,FE_H2,FE_total,FE_O2,O2_vol,N2_vol,XO_CO,J
0.0985,2.25,7.387499999999999e-05,0.0,0.3321011741667942,0.3321011741667942,0.0,52.760860806691156,39.73877083148005,0.0,98
0.251,2.57,0.00021502333333333333,0.0,1.4066842986929435,1.4066842986929435,14.482510488747474,53.454498053451665,38.867312900740025,1.0381625877197789,251
0.497,3.09,0.00051191,0.0,45.22248490309886,45.22248490309886,17.046033040341275,56.922595035746404,34.597976005673324,1.2665762107546936,497
1.001,3.605,0.001202868333333333,2.9676967563538215,42.55747267820853,45.52516943456236,18.119448833640643,58.75520007876335,32.367818613185236,1.3653576095802578,1001
1.499,3.94,0.0019686866666666666,16.793748263592583,39.09713959396433,55.89088785755691,22.994424409177963,58.05817983654799,33.148777690089304,1.7596314066846181,1499
2.002,4.2,0.0028028,29.09081936604207,41.63488000619079,70.72569937223287,24.118058429095598,54.61320807996823,37.242731663841084,1.7922409753053499,2002
2.499,4.45,0.0037068500000000002,29.747402557962282,44.34090970249764,74.08831226045993,24.122747768975795,51.38242657451427,41.05199766191989,1.747042793444173,2499
3.001,4.68,0.004681559999999999,29.440183469962633,60.5920861050387,90.03226957500134,24.87834598057777,52.88078740985461,39.22776896072822,1.8315545393017687,3001
