Repository: PauliGovea/Mars-ISRU-GDE-Electrolyser

# Mars-ISRU-GDE-Electrolyser
"This repository contains the raw experimental data and Python code used to process mass balances and Faradaic efficiencies for the manuscript: Electrochemical CO2 reduction to CO towards Mars ISRU."

File: Python_K2SO4 and merged graphs/20240531_0.3 M K2SO4_pH1_Energy Consumption.csv
I actual,Voltage,Current Density [mA cm-2],Current Density [A m-2],Energy Consumption [J],Energy Consumption [kWh]
0.107,2.47,1.07,107.0,1902.8880000000001,0.0005285800000000001
0.259,3.12,2.59,259.0,5818.176,0.0016161600000000002
0.509,3.98,5.09,509.0,14585.904,0.0040516400000000004
0.761,4.62,7.61,761.0,25313.904,0.00703164
1.001,5.1,10.009999999999998,1000.9999999999998,36756.719999999994,0.0102102
1.502,6.04,15.02,1502.0,65318.975999999995,0.01814416
2.0,7.17,20.0,2000.0,103248.0,0.02868
2.998,8.84,29.980000000000004,2998.0000000000005,190816.70400000003,0.053004640000000006

File: Python_K2SO4 and merged graphs/20240531_0.3M K2SO4_pH1.csv
,J (A m-2),FE(H2)_mean,FE(CO)_mean,FE(H2)_median,FE(CO)_median,area_CO2_median,FE(H2)_sem,FE(CO)_sem,FE(H2)_std,FE(CO)_std,FE(H2)_q25,FE(H2)_q75,FE(CO)_q25,FE(CO)_q75,FE(total)_mean,FE(total)_median,FE(total)_sem,FE(total)_std,FE(total)_q25,FE(total)_q75,Flow_rate_min,Flow_rate_max,Flow_rate_mean,Flow_rate_median,c_CO_min,c_CO_max,c_CO_mean,c_CO_median,c_H2_min,c_H2_max,c_H2_mean,c_H2_median,n,FE(H2)_err_low,FE(H2)_err_high,FE(CO)_err_low,FE(CO)_err_high,FE(total)_err_low,FE(total)_err_high,Time Interval (h),J (A m-2)_ps
0,100,78.89201930480043,0.23657164717275256,94.44224081522435,0.24773504940809477,100.39700359422274,15.780326938444968,0.05179289210394505,38.653748973486024,0.12686615795768924,94.02473016068646,94.75867552590312,0.2340002283901145,0.3154690681559863,79.12859095197318,94.73810629794184,15.827840703518563,38.7701334536748,94.28760716431682,94.99713738550945,58.19,60.21,59.675000000000004,59.915,0.0,4.617164074765027e-05,3.0640068355629884e-05,3.208591958784667e-05,0.0,0.012397105324393276,0.010217863776581794,0.01223188302072498,6,0.4175106545378924,0.31643471067876305,0.013734821017980264,0.06773401874789153,0.4504991336250157,0.25903108756760673,0–2,99
1,250,91.1372000047189,0.08433579559399797,98.34696827683408,0.0849364973412021,98.76945937433703,7.279984951708734,0.0032840854671386905,16.278541227196254,0.0073434383484412636,97.89655808421949,98.68255476484912,0.07712517375222572,0.08929865668309389,91.2215358003129,98.4240934505863,7.277748515717985,16.27354040429361,97.9734299475425,98.77185342153221,61.59,62.33,61.964,61.9,2.4595872586100463e-05,2.989917460161654e-05,2.6984027616987488e-05,2.7176227766662514e-05,0.019844973958693012,0.031591667632065994,0.029160200654314666,0.03146703353348041,5,0.4504101926145836,0.3355864880150392,0.007811323588976377,0.004362159341891797,0.4506635030437991,0.3477599709459156,2–4,252
2,500,91.34843794829453,0.03388167453430466,93.84895282436827,0.03439056606552848,96.30306869967404,2.7602353902096413,0.0025056636331122857,6.761168275985638,0.006137597368173376,93.63538735018801,94.45359679486197,0.03392162925167912,0.035483188010491766,91.38231962282885,93.88418724663678,2.760194814399912,6.761068885955903,93.66954728512394,94.49059880225046,63.66,64.34,63.915,63.89,1.4069736174948628e-05,2.569755933457457e-05,2.0762117135903925e-05,2.1073957259686503e-05,0.047536608448788036,0.05796832597668918,0.05597677785801519,0.057509051084491905,6,0.21356547418025684,0.6046439704936972,0.00046893681384936603,0.0010926219449632832,0.21463996151284448,0.6064115556136755,4–6,499
3,750,88.16640833056354,0.02090016795575026,93.85855543142937,0.014945211218954623,93.68635465920951,5.630736945269208,0.004322947610289962,12.590710573041463,0.009666404719778626,93.26228149406819,93.89688666171051,0.014131192755395004,0.030703039288138716,88.18730849851929,93.87111525212632,5.6282046046296825,12.585048087229298,93.2944430698875,93.91101785446591,65.73,66.04,65.946,66.01,1.112799632608774e-05,2.8495143855458444e-05,1.851754080236296e-05,1.3241451414785552e-05,0.05816690707976192,0.08342851750473418,0.07811540400611086,0.08315864415693153,5,0.5962739373611754,0.03833123028114471,0.0008140184635596192,0.01575782806918409,0.5766721822388092,0.03990260233959475,6–8,744
4,1000,90.42472524420809,0.0089037656161292,93.1237972557651,0.008794119112813942,91.22730978274288,2.7958094905995843,0.0009689188723540818,6.848306669999544,0.0023733568394203666,92.67742222095166,93.50907972639403,0.00731993637082871,0.010541016737607076,90.43362900982423,93.13215080174001,2.795712474314627,6.848069029604658,92.68627616605166,93.51580606627607,67.25,68.69,67.99166666666666,68.04499999999999,6.651129092814367e-06,1.3881171581938358e-05,1.0223113061922653e-05,1.0097219294210956e-05,0.08780094579354515,0.10754398159550234,0.10382373364481168,0.10692275034471602,6,0.44637503481344254,0.38528247062893684,0.001474182741985232,0.0017468976247931346,0.44587463568835517,0.3836552645360598,8–10,993
5,1500,92.60967027819636,0.047368675401847346,92.91470383864112,0.04257502510119419,86.74478205798894,0.4564153525882175,0.003928271079211915,1.2075615175002838,0.01039322835804204,92.19430622681654,93.41041610311498,0.04119811378066798,0.0540687801231078,92.6570389535982,92.9566909617235,0.45953650555501624,1.2158193120542247,92.23579829160661,93.46481484842172,71.6,73.0,72.24714285714286,72.01,5.8766780734049296e-05,0.000100947348576262,7.682847191252528e-05,6.905352730286797e-05,0.1464469933949875,0.15222015183792884,0.15020600410369833,0.15070074587412358,7,0.7203976118245805,0.49571226447386607,0.0013769113205262043,0.011493755021913611,0.7208926701168821,0.5081238866982289,10–12,1491
6,2000,89.00486479084648,3.6719281855261827,89.65093201417122,3.627057214247145,82.44024828204385,0.6266697591574377,0.09779792268132992,1.6580123368953221,0.2587489821535221,88.64570950516708,90.06122155963061,3.533457299938417,3.7742237049231164,92.67679297637267,93.27798922841836,0.5912422680813687,1.5642800059330833,92.64411444508019,93.59467885956903,74.71,76.05,75.31714285714285,75.2,0.0069188169849379085,0.00854769280050782,0.007611756993318793,0.007518741304510795,0.1774615828543129,0.18731549695544772,0.18450344554166082,0.1858427164796602,7,1.0052225090041418,0.410289545459392,0.09359991430872805,0.14716649067597132,0.6338747833381717,0.3166896311506662,12–14,1982
7,3000,77.46262206216193,12.848016983616109,78.44505370180572,13.24310322550938,74.88633240826528,0.9775305253884244,0.5591047882725269,2.764873853276014,1.5813871487254905,77.06097850688361,79.09516230742705,12.829189197074513,13.665763189079817,90.31063904577803,91.91323960030772,1.443819047550757,4.08373695731777,91.02952013455368,92.1617681450528,79.53,80.66,80.07375,80.015,0.02680785259468939,0.041443094454117674,0.03772992761083599,0.03889015142791838,0.20910748998150525,0.23380834484958632,0.22747939442156048,0.23036443689104225,8,1.3840751949221044,0.6501086056213268,0.413914028434867,0.4226599635704371,0.8837194657540408,0.2485285447450849,14–16,2984

File: Python_K2SO4 and merged graphs/20240531_0.6 M K2SO4_pH1_Energy Consumption.csv
I actual,Voltage,Current Density [mA cm-2],Current Density [A m-2],Energy Consumption [J],Energy Consumption [kWh]
0.122,2.43,1.22,122.0,2134.512,0.00059292
0.271,2.82,2.71,271.0,5502.384,0.00152844
0.519,3.4,5.19,519.0000000000001,12705.12,0.0035292
0.769,3.83,7.69,769.0,21205.944,0.00589054
1.022,4.34,10.22,1022.0000000000001,31935.456000000002,0.00887096
1.514,5.22,15.14,1514.0,56902.17599999999,0.015806159999999996
2.016,6.22,20.16,2016.0,90284.544,0.025079039999999997
3.013,8.05,30.13,3013.0,174633.48,0.048509300000000005

File: Python_K2SO4 and merged graphs/20240531_0.6M K2SO4_pH1.csv
,J (A m-2),FE(H2)_mean,FE(CO)_mean,FE(H2)_median,FE(CO)_median,area_CO2_median,FE(H2)_sem,FE(CO)_sem,FE(H2)_std,FE(CO)_std,FE(H2)_q25,FE(H2)_q75,FE(CO)_q25,FE(CO)_q75,FE(total)_mean,FE(total)_median,FE(total)_sem,FE(total)_std,FE(total)_q25,FE(total)_q75,Flow_rate_min,Flow_rate_max,Flow_rate_mean,Flow_rate_median,c_CO_min,c_CO_max,c_CO_mean,c_CO_median,c_H2_min,c_H2_max,c_H2_mean,c_H2_median,n,FE(H2)_err_low,FE(H2)_err_high,FE(CO)_err_low,FE(CO)_err_high,FE(total)_err_low,FE(total)_err_high,Time Interval (h),J (A m-2)_ps
0,100,75.60191571943437,0.0,99.64542923340332,0.0,105.36055708773543,16.62262666378463,0.0,43.979336289045406,0.0,61.791981816135326,101.23996364481579,0.0,0.0,75.60191571943437,99.64542923340332,16.62262666378463,43.979336289045406,61.791981816135326,101.23996364481579,58.82,61.78,60.91285714285714,61.25,0.0,0.0,0.0,0.0,0.0,0.01530897835812508,0.011182051771241533,0.014738255477421342,7,37.853447417267994,1.594534411412468,0.0,0.0,37.853447417267994,1.594534411412468,0–2,116
1,250,96.16057041796712,0.0,96.87176160563706,0.0,103.46633278550549,0.856396777125946,0.0,1.712793554251892,0.0,95.9410995597738,97.09123246383037,0.0,0.0,96.16057041796712,96.87176160563706,0.856396777125946,1.712793554251892,95.9410995597738,97.09123246383037,63.35,63.66,63.5,63.495000000000005,0.0,0.0,0.0,0.0,0.03023339034578536,0.03141820358197853,0.031055479286914343,0.031285161609946745,4,0.930662045863258,0.21947085819330425,0.0,0.0,0.930662045863258,0.21947085819330425,2–4,261
2,500,86.0297664798237,0.0,93.06413445760663,0.0,100.18032252724996,6.88541416089041,0.0,16.865751361915102,0.0,91.53160627621057,93.50103870408722,0.0,0.0,86.0297664798237,93.06413445760663,6.88541416089041,16.865751361915102,91.53160627621057,93.50103870408722,64.65,65.96,65.45,65.495,0.0,0.0,0.0,0.0,0.03142475328340362,0.057016403014343436,0.05233471331116851,0.056613948818902596,6,1.53252818139606,0.43690424648059434,0.0,0.0,1.53252818139606,0.43690424648059434,4–6,509
3,750,92.71398483160439,0.0,92.92710883989358,0.0,96.74152509903186,0.26498736354709784,0.0,0.5925297580697606,0.0,92.78118767286482,93.08410248741129,0.0,0.0,92.71398483160439,92.92710883989358,0.26498736354709784,0.5925297580697606,92.78118767286482,93.08410248741129,67.29,67.93,67.512,67.37,0.0,0.0,0.0,0.0,0.08093963206431527,0.08219185443047983,0.08185286685442317,0.08204102413302208,5,0.14592116702876012,0.15699364751770872,0.0,0.0,0.14592116702876012,0.15699364751770872,6–8,760
4,1000,93.20813998313045,0.0,93.43996784629745,0.0,93.67685094223566,0.368526517704857,0.0,0.82405034509934,0.0,93.15811162908624,93.67770622343976,0.0,0.0,93.20813998313045,93.43996784629745,0.368526517704857,0.82405034509934,93.15811162908624,93.67770622343976,69.18,69.79,69.502,69.5,0.0,0.0,0.0,0.0,0.10429522719584458,0.10669242201350776,0.10586372795490664,0.10612703287487521,5,0.2818562172112138,0.23773837714230694,0.0,0.0,0.2818562172112138,0.23773837714230694,8–10,1009
5,1500,92.77584591607281,0.0,94.79826630461208,0.0,88.09864480460061,1.930182893319497,0.0,5.106783920594505,0.0,93.9478404005628,95.12036249382062,0.0,0.0,92.77584591607281,94.79826630461208,1.930182893319497,5.106783920594505,93.9478404005628,95.12036249382062,73.29,75.03,73.92142857142858,73.81,0.0,0.0,0.0,0.0,0.12965895056891147,0.15188850729839645,0.1479963663246417,0.15122253867294283,7,0.8504259040492883,0.322096189208537,0.0,0.0,0.8504259040492883,0.322096189208537,10–12,1503
6,2000,93.77272206945376,0.212906182677764,96.22642196332606,0.23760335524600806,82.86474897433371,2.2874843618952054,0.027796531375560814,6.469982816617129,0.07862046331649473,95.44280339776479,96.49880025651464,0.21867221175251678,0.25796465431620824,93.98562825213153,96.45331491236273,2.313749088647571,6.544270682187568,95.69313230722892,96.74208427356908,77.52,78.91,78.1175,78.005,5.2607360827338155e-05,0.0005273313942061938,0.0004286060511716948,0.00047832446458950545,0.15670700975384144,0.1943579196581614,0.1887758993576988,0.1937154957989385,8,0.7836185655612695,0.27237829318858076,0.018931143493491287,0.02036129907020018,0.7601826051338065,0.28876936120634866,12–14,2005
7,3000,92.09212635649953,6.01208146929205,92.71867465131504,5.910521644295591,73.95071422603395,0.8599882751184458,0.3406183930153299,2.2753151063948036,0.9011915598930231,91.30246178964799,93.66892621844582,5.321956638493962,6.719153847137282,98.10420782579159,98.62919629561063,0.5603278551242783,1.4824881573210693,98.02161563678527,98.99088285693979,84.52,86.48,85.5257142857143,85.46,0.013479359124080697,0.01975450106615355,0.01652394331643985,0.016244810573472105,0.24116053619479866,0.2590129828208965,0.25311118679574457,0.25483322741702086,7,1.4162128616670486,0.9502515671307776,0.5885650058016294,0.8086322028416904,0.6075806588253556,0.3616865613291651,14–16,3001

File: Python_K2SO4 and merged graphs/20240605_0.3 M K2SO4_pH2_Energy Consumption.csv
I actual,Voltage,Current Density [mA cm-2],Current Density [A m-2],Energy Consumption [J],Energy Consumption [kWh]
0.101,2.66,1.01,101.0,1934.3520000000003,0.0005373200000000001
0.255,3.55,2.55,254.99999999999997,6517.799999999999,0.0018104999999999998
0.502,4.445,5.02,501.99999999999994,16066.008000000002,0.00446278
0.745,5.21,7.45,745.0,27946.44,0.0077629
0.998,5.78,9.98,998.0,41532.768000000004,0.011536880000000001
1.495,6.71,14.950000000000001,1495.0,72226.44,0.0200629
1.99,7.49,19.9,1989.9999999999998,107316.72,0.029810200000000002
2.989,8.88,29.89,2989.0,191104.704,0.05308464

File: Python_K2SO4 and merged graphs/20240605_0.3M K2SO4_pH2.csv
,J (A m-2),FE(H2)_mean,FE(CO)_mean,FE(H2)_median,FE(CO)_median,FE(H2)_sem,FE(CO)_sem,FE(H2)_std,FE(CO)_std,FE(H2)_q25,FE(H2)_q75,FE(CO)_q25,FE(CO)_q75,FE(total)_mean,FE(total)_median,FE(total)_sem,FE(total)_std,FE(total)_q25,FE(total)_q75,Flow_rate_min,Flow_rate_max,Flow_rate_mean,Flow_rate_median,c_CO_min,c_CO_max,c_CO_mean,c_CO_median,c_H2_min,c_H2_max,c_H2_mean,c_H2_median,n,FE(H2)_err_low,FE(H2)_err_high,FE(CO)_err_low,FE(CO)_err_high,FE(total)_err_low,FE(total)_err_high,Time Interval (h),J (A m-2)_ps
0,100,100.77411557466486,2.2784467935704455,100.97435394998425,1.4983544857487925,0.14991702877827742,0.8164071770590161,0.3352246673330206,1.825541945222667,100.56534784751999,100.97572533269921,1.312662651540683,1.7501078602193103,103.0525623682353,102.3154557077393,0.6924111068705153,1.5482783033383438,102.28838798423989,102.56742469976618,60.69,61.24,60.872,60.74,0.0001720715074534122,0.0007298822767882704,0.00030083749455264084,0.0001978370575588517,0.013241394659737556,0.013344777655440935,0.013305832960765646,0.013332271678278981,5,0.40900610246426083,0.0013713827149643976,0.18569183420810953,0.2517533744705178,0.027067723499413887,0.2519689920268746,0–2,101
1,250,63.11620479065232,37.52619737250137,63.39940681169426,37.22224456932419,0.5143927658881055,0.7120850650129007,1.028785531776211,1.4241701300258014,62.847222542209046,63.668389060137535,36.62980519916376,38.11863674266179,100.64240216315369,100.62165138101845,0.21862914317817292,0.43725828635634584,100.2981942593013,100.96585928487085,60.89,61.29,61.11,61.129999999999995,0.012002389826552134,0.013083009939617442,0.012441923418514347,0.012341146953943907,0.0204396201202097,0.021225321352792113,0.020926367216946178,0.021020263697391448,4,0.5521842694852168,0.26898224844327245,0.5924393701604274,0.8963921733376026,0.3234571217171549,0.34420790385239286,2–4,255
2,500,15.40818642598058,83.37439518696665,15.579699737722773,83.30413714806991,0.2831021735690426,0.4545434465013583,0.5662043471380852,0.9090868930027166,15.195933553219188,15.791952610484165,82.64940346961201,84.02912886542455,98.78258161294724,98.5408102623083,0.3309199871399381,0.6618399742798762,98.47067826664386,98.85271360861168,60.06,60.45,60.2275,60.2,0.05415295167140475,0.0553672303706274,0.05471398457253543,0.05466787812405478,0.009591351591330866,0.010406612911793334,0.01011153691143823,0.010224091571314358,4,0.38376618450358535,0.2122528727613915,0.6547336784579016,0.7249917173546407,0.07013199566443973,0.31190334630338157,4–6,502
3,750,10.829449010349274,85.1312368665265,10.726265248171448,84.62739142217237,0.20666183165597266,0.8787421428213579,0.4621099039373728,1.964927166042385,10.64042182995377,10.92633309227006,84.25502923437018,84.75116674207584,95.96068587687577,95.47743199024728,0.9583720194635337,2.142984983254213,94.89545106432395,96.1787399051375,60.23,60.74,60.534000000000006,60.55,0.08119401223878928,0.08610087526451805,0.08279156894757282,0.08230157072388242,0.010019721703710918,0.01123388194000135,0.010531822482624974,0.010431474527220437,5,0.08584341821767794,0.2000678440986121,0.37236218780218167,0.12377531990347279,0.5819809259233324,0.7013079148902222,6–8,745
4,1000,11.491112592572998,80.01526321045762,11.438881763424291,80.1667745314086,0.055276761446224,0.1844109327002963,0.13539986017679834,0.4517126881064547,11.397791452919108,11.568336070957063,79.98601645032971,80.28901682700021,91.50637580303062,91.66456562618461,0.20900729332749374,0.5119612211725709,91.41253821670318,91.72303859247513,60.38,61.15,60.63333333333333,60.555,0.1031388991909783,0.10471463203573493,0.10427080943907767,0.10446824937042165,0.014813211047769895,0.015254487066816997,0.014974488157736478,0.014906424258244136,6,0.04109031050518297,0.12945430753277165,0.18075808107889202,0.12224229559160449,0.2520274094814283,0.05847296629052323,8–10,998
5,1500,16.17264971119699,69.75729670926164,16.158202215252846,69.5496579795517,0.09307643096298493,0.29343852817572325,0.20812522673630052,0.6561484962184045,15.998327684825986,16.342368190821315,69.51159210655177,70.38258495380974,85.92994642045863,85.89202617037301,0.20921821989038397,0.4678261618063972,85.66979432180462,86.32634698667646,60.91,61.91,61.42999999999999,61.54,0.13402871530945362,0.13705875041565752,0.13571099001954526,0.13530703432021846,0.03101817060277653,0.03194582384876075,0.03146346557398135,0.031435358349785794,5,0.15987453042686006,0.1841659755684688,0.03806587299992259,0.8329269742580436,0.2222318485683985,0.43432081630344044,10–12,1495
6,2000,25.387704537201376,57.9897351750413,25.40009890410671,58.09682068899645,0.03779793763642975,0.2872944888728698,0.09258566053879291,0.7037249036522305,25.36491179616373,25.416300684084643,57.700179141727844,58.55828674143802,83.37743971224268,83.49691959310317,0.3112766778062234,0.7624690294539684,82.97340231367617,83.97458742552266,63.43,64.52,63.818333333333335,63.724999999999994,0.1455975499793986,0.15019860686957945,0.14855745047659719,0.1488317809402238,0.06464392238594213,0.06536979026986035,0.06503793556075829,0.06506968731030793,6,0.03518710794297775,0.016201779977933484,0.396641547268608,0.46146605244156547,0.5235172794269971,0.47766783241948474,12–14,1990
7,3000,39.98028607899715,38.975626855542146,40.02314119280442,39.25787662616933,0.2611893062994273,0.2001612995793742,0.6910419495777608,0.5295770207865216,39.71314171607027,40.39642684904044,38.752013134428346,39.31744612855827,78.95591293453928,79.39961494059051,0.4477377622294583,1.1846027714317153,78.4651548504986,79.74657497950209,70.64,72.93,71.48142857142857,71.25,0.14087161117458835,0.1462566957261028,0.144525778350634,0.14557239058192337,0.14376218271343547,0.15147624049516303,0.14825116182644413,0.1484100731558823,7,0.3099994767341485,0.37328565623602117,0.5058634917409819,0.0595695023889391,0.9344600900919033,0.34696003891157545,14–16,2989

File: Python_K2SO4 and merged graphs/20240605_0.6 M K2SO4_pH2_Energy Consumption.csv
I actual,Voltage,Current Density [mA cm-2],Current Density [A m-2],Energy Consumption [J],Energy Consumption [kWh]
0.116,2.7,1.1600000000000001,116.00000000000001,2255.0400000000004,0.0006264000000000002
0.266,3.45,2.66,266.0,6607.4400000000005,0.0018354
0.512,4.1,5.12,512.0,15114.24,0.0041984
0.759,4.59,7.59,759.0,25083.432,0.00696762
1.0125,5.07,10.125,1012.5,36960.3,0.010266750000000002
1.509,5.97,15.09,1509.0,64862.85599999999,0.01801746
2.009,6.81,20.09,2009.0,98505.28799999999,0.027362579999999997
3.006,8.22,30.06,3006.0,177907.104,0.04941864

File: Python_K2SO4 and merged graphs/20240605_0.6M K2SO4_pH2.csv
,J (A m-2),FE(H2)_mean,FE(CO)_mean,FE(H2)_median,FE(CO)_median,FE(H2)_sem,FE(CO)_sem,FE(H2)_std,FE(CO)_std,FE(H2)_q25,FE(H2)_q75,FE(CO)_q25,FE(CO)_q75,FE(total)_mean,FE(total)_median,FE(total)_sem,FE(total)_std,FE(total)_q25,FE(total)_q75,Flow_rate_min,Flow_rate_max,Flow_rate_mean,Flow_rate_median,c_CO_min,c_CO_max,c_CO_mean,c_CO_median,c_H2_min,c_H2_max,c_H2_mean,c_H2_median,n,FE(H2)_err_low,FE(H2)_err_high,FE(CO)_err_low,FE(CO)_err_high,FE(total)_err_low,FE(total)_err_high,Time Interval (h),J (A m-2)_ps
0,100,92.81391924586262,1.030355884902537,93.46518773366134,0.8131530907762937,0.9131713061264798,0.5159748268683825,1.5816590982250958,0.8936946155625936,92.23789732569986,93.71557540992474,0.5392178952792624,1.4128924774626899,93.84427513076515,94.23124578597037,0.4107432289139057,0.7114281413437785,93.62724228392892,94.254793305204,61.94,62.62,62.25,62.19,3.8988044647593145e-05,0.00029579230399504964,0.00015142925368471835,0.00011950741241151231,0.013375638927175165,0.01380998145437217,0.013640667975885005,0.01373638354610768,3,1.2272904079614761,0.25038767626340075,0.27393519549703127,0.5997393866863961,0.6040035020414507,0.023547519233630965,0–2,116
1,250,55.3881982782588,39.02531318013604,55.58841915676849,39.07763290176254,1.8350828062756648,1.7027735624938278,3.6701656125513296,3.4055471249876557,53.505125184652655,57.47149225037464,37.18325520311477,40.91969087878381,94.41351145839484,94.54655068957052,0.195288768850765,0.39057753770153,94.31823312915365,94.64182901881172,61.96,62.6,62.1975,62.114999999999995,0.011710463355781894,0.01439447462290496,0.013069991419197013,0.0130875138490506,0.017035695902996313,0.019930382382043865,0.018550095238956434,0.01861715133539278,4,2.0832939721158326,1.88307309360615,1.894377698647773,1.8420579770212697,0.22831756041686901,0.0952783292411965,2–4,266
2,500,22.024878034771092,70.95768728693525,22.003201466582524,71.16805463688817,0.6989038285918976,0.6876150732474876,1.3978076571837952,1.3752301464949752,21.22448139597569,22.803598105377926,70.46333369015105,71.66240823367238,92.98256532170635,92.85713897183255,0.1505831979619159,0.3011663959238318,92.79575609807176,93.04394819546715,61.01,61.99,61.4875,61.475,0.0444465479945886,0.0465539340279113,0.04563553610274291,0.04577083119423586,0.013127688998838106,0.015230234631226514,0.014165020805284445,0.014151079795536581,4,0.778720070606834,0.8003966387954016,0.704720946737126,0.4943535967842081,0.06138287376079177,0.1868092236345973,4–6,512
3,750,22.05658978916179,67.33104793728498,22.21580375723796,67.36044578274732,0.7643521413395814,0.40358056291619143,1.7091433467828312,0.9024335730782348,21.2210877784932,22.911277017837143,66.8180994606773,67.92655055743481,89.38763772644678,90.14235431467277,0.7260970012839643,1.6236022531296963,89.64347725530408,90.27172280058446,62.38,62.92,62.67,62.71,0.06335255707390716,0.0655508927109264,0.06450535173062077,0.06453351583053848,0.01888036122241547,0.023210599028920562,0.021130936260685067,0.021283468462779218,5,0.994715978744761,0.6954732605991829,0.5423463220700171,0.5661047746874885,0.4988770593686951,0.1293684859116837,6–8,759
4,1000,26.176392118194673,61.97105007196718,26.428993594211665,62.079188268025746,0.5714740848689421,0.340310728064666,1.3998199091528771,0.8335876377534748,25.641712135487108,27.085529701904786,61.670553172224565,62.568823022296705,88.14744219016184,88.91713813903255,0.7679077512745243,1.8809821601506431,88.43422508516677,89.04091830900879,63.05,63.88,63.281666666666666,63.11,0.076585453941213,0.07946723167596186,0.0783681320491962,0.07850488281295505,0.03010913948756188,0.03503850561593821,0.03310247206894069,0.033421910029171026,6,0.7872814587245571,0.6565361076931211,0.4086350958011806,0.48963475427095915,0.4829130538657722,0.12378016997624286,8–10,1012
5,1500,33.967419376699404,54.83674656076678,33.99162797476782,54.81462738361836,0.36426829590163734,0.06972912563250405,0.8922714544321683,0.17080077801005825,33.434161360728396,34.57476227251553,54.71560006360698,54.96493196745325,88.80416593746618,88.84044020093519,0.33269169636791784,0.8149248977623502,88.4828947283673,89.37617714557578,64.89,66.23,65.58833333333332,65.515,0.10163976066469488,0.10244276577319895,0.10202255888182643,0.10198140664004378,0.06082471988442859,0.06532272049413092,0.06319563542273268,0.06324067498610547,6,0.5574666140394271,0.583134297747705,0.09902732001138048,0.1503045838348953,0.3575454725678924,0.5357369446405897,10–12,1509
6,2000,43.43501741398069,45.231113859639464,43.6978414244713,45.28755156699438,0.5854511383780583,0.11292850130602919,1.4340565583577887,0.2766172056169952,42.944110703686626,44.40993595190015,45.170352960344424,45.39476450941112,88.66613127362014,89.09485234795798,0.5379283439982805,1.317649960976129,88.33421596474064,89.59989025547637,68.7,69.38,69.045,68.965,0.10672644834919146,0.10859163559478598,0.10791245776031322,0.10804710692526469,0.09772377518651372,0.10715514521740976,0.10362732822697772,0.10425437413653627,6,0.7537307207846737,0.712094527428853,0.11719860664995707,0.10721294241673718,0.7606363832173457,0.5050379075183855,12–14,2009
7,3000,53.8260800571779,32.178767297939594,54.227524420027265,32.22410819825531,0.6583747155837607,0.19876063647456388,1.741895766927512,0.5258712145406099,53.42604937777727,54.93148572903792,32.08598456751669,32.51037792234168,86.00484735511749,86.9266534027945,0.8048914427544891,2.1295425899323592,85.84673575048924,87.2311718479952,76.77,78.19,77.53999999999999,77.57,0.10586106791243137,0.11117775013902764,0.1094085090865158,0.10956266913429677,0.17112617491975465,0.18873201197330505,0.1830098435561995,0.18437476312610945,7,0.8014750422499972,0.7039613090106513,0.13812363073861889,0.28626972408637386,1.0799176523052552,0.30451844520069926,14–16,3006

File: Python_K2SO4 and merged graphs/20240607_0.9 M K2SO4_pH1_Energy Consumption.csv
I actual,Voltage,Current Density [mA cm-2],Current Density [A m-2],Energy Consumption [J],Energy Consumption [kWh]
0.099,2.45,0.99,99.0,1746.3600000000004,0.0004851000000000001
0.254,2.86,2.54,254.0,5230.3679999999995,0.00145288
0.498,3.46,4.98,498.00000000000006,12406.176,0.0034461599999999998
0.744,3.96,7.4399999999999995,744.0,21212.928,0.00589248
0.994,4.44,9.94,994.0,31776.192000000003,0.008826720000000001
1.492,5.46,14.92,1492.0,58653.504,0.01629264
1.983,6.28,19.830000000000002,1983.0000000000002,89663.32800000001,0.02490648
2.984,7.12,29.84,2984.0,152971.77599999998,0.042492159999999994

File: Python_K2SO4 and merged graphs/20240607_0.9 M K2SO4_pH2_Energy Consumption.csv
I actual,Voltage,Current Density [mA cm-2],Current Density [A m-2],Energy Consumption [J],Energy Consumption [kWh]
0.116,3.02,1.1600000000000001,116.00000000000001,2522.304,0.00070064
0.262,3.48,2.62,262.0,6564.6720000000005,0.0018235200000000001
0.509,4.015,5.09,509.0,14714.171999999999,0.00408727
0.754,4.5,7.54,754.0,24429.600000000002,0.006786
1.009,4.98,10.09,1009.0,36178.704,0.010049639999999999
1.507,5.83,15.069999999999999,1506.9999999999998,63257.832,0.01757162
2.008,6.68,20.08,2007.9999999999998,96576.768,0.026826879999999997
3.001,8.19,30.009999999999998,3001.0,176962.968,0.04915638

File: Python_K2SO4 and merged graphs/20240607_0.9M K2SO4_pH1.csv
,J (A m-2),FE(H2)_mean,FE(CO)_mean,FE(H2)_median,FE(CO)_median,FE(H2)_sem,FE(CO)_sem,FE(H2)_std,FE(CO)_std,FE(H2)_q25,FE(H2)_q75,FE(CO)_q25,FE(CO)_q75,FE(total)_mean,FE(total)_median,FE(total)_sem,FE(total)_std,FE(total)_q25,FE(total)_q75,Flow_rate_min,Flow_rate_max,Flow_rate_mean,Flow_rate_median,c_CO_min,c_CO_max,c_CO_mean,c_CO_median,c_H2_min,c_H2_max,c_H2_mean,c_H2_median,n,FE(H2)_err_low,FE(H2)_err_high,FE(CO)_err_low,FE(CO)_err_high,FE(total)_err_low,FE(total)_err_high,Time Interval (h),J (A m-2)_ps
0,100,81.63072933100003,0.34303460928532625,97.38988927149353,0.38838109686642336,16.333199390668533,0.083005363065159,40.008004374275025,0.20332078542410065,96.64702308312494,98.5411228747674,0.28608124409016633,0.410044550398179,81.97376394028535,97.88344293500936,16.400927044568068,40.1739025678047,97.12508224761214,98.83785242477565,67.7,70.4,69.08333333333333,69.4,0.0,8.750464770328096e-05,4.9031685379620264e-05,5.551329001064989e-05,0.0,0.014247817562515934,0.0116678962691411,0.01392043333430552,6,0.7428661883685947,1.151233603273866,0.10229985277625703,0.02166345353175564,0.7583606873972144,0.9544094897662916,0–2,99
1,250,94.75503224357401,0.12436398661235917,94.86726410080199,0.11872789428492944,0.11330209118963222,0.004701908275752651,0.2533511778928977,0.010513786528551755,94.6676177250249,94.88683297611433,0.11806206686849859,0.12886251229934373,94.87939623018636,95.00556087039926,0.11385794050970466,0.25459409475782663,94.79648023732425,95.00805155815598,67.9,69.4,68.66,68.7,3.9342435624583725e-05,4.8005905438060694e-05,4.240580726024352e-05,4.048400456278826e-05,0.03217333724375498,0.032392667525818264,0.032309704310008326,0.032347973286708985,5,0.19964637577709254,0.019568875312344858,0.0006658274164308559,0.010134618014414287,0.20908063307501834,0.002490687756719012,2–4,254
2,500,91.58165983047505,0.07342098458553928,92.23976243970431,0.0693982482823713,0.6390206912863032,0.007642153293499912,1.4288937047450816,0.017088374258739707,92.01067811264227,92.25597763985894,0.06000857186961669,0.08340792391166178,91.65508081506059,92.30916068798668,0.6429700150260999,1.4377246610924204,92.06727450325805,92.3393855637706,68.9,70.5,69.8,69.7,3.595884854060677e-05,6.207032103559182e-05,4.664845294352343e-05,4.4092583852393126e-05,0.056569572961973444,0.05868517546731669,0.058186944416611805,0.05860507376712296,5,0.22908432706203996,0.01621520015463318,0.009389676412754615,0.01400967562929048,0.241886184728628,0.030224875783929406,4–6,498
3,750,90.6009054001186,0.04728526677776915,90.91225425927468,0.04564160532220359,0.25990640130509024,0.0038486802478152754,0.5811683811055218,0.008605910657775693,90.34905000255283,90.96961440826814,0.04504372263639901,0.04877681278358684,90.64819066689638,90.97264079067864,0.26012758860829677,0.5816629709512515,90.39782681533642,91.00619207001084,69.1,69.3,69.25999999999999,69.3,3.357195032078026e-05,5.542436382618467e-05,4.339967487083146e-05,4.189107869214182e-05,0.08232251923417351,0.08359630414146484,0.08315591949280772,0.08344168375257772,5,0.5632042567218463,0.05736014899346742,0.0005978826858045808,0.003135207461383245,0.5748139753422237,0.033551279332201034,6–8,744
4,1000,89.4483510893533,0.6210399737087419,90.1986754234401,0.7953153439908986,0.7330649354505213,0.1775820732773718,1.6391830275888613,0.3970855874335522,90.00097007309458,90.24823294229616,0.29314195309880325,0.8884410418564767,90.06939106306204,90.99399076743099,0.876346377533805,1.9595700720012823,90.29411202619337,91.13667398415264,67.6,69.3,68.22,67.7,0.0001283425223921701,0.0012036588709822922,0.0007331604971025417,0.0009388989721088519,0.10214274915806108,0.10656891553200072,0.10559706351596128,0.10648284894855117,5,0.19770535034551528,0.04955751885606219,0.5021733908920953,0.093125697865578,0.6998787412376117,0.1426832167216503,8–10,994
5,1500,76.98573811233743,11.381296753730535,76.92460425512003,11.892219387474086,1.2769253356734398,1.7860664106812048,2.855291852757549,3.9937659066122304,74.16323180126354,79.52148632079735,8.662070526159143,14.950928563138655,88.36703486606795,88.81682364259412,0.5657880404222594,1.265140519240571,88.18355684695649,89.1141603644022,68.8,69.7,69.24,69.0,0.010544921964922255,0.02649870497714103,0.019699980599841363,0.020584340808573177,0.12834202520409183,0.13877064439729406,0.13325525026666246,0.13314943316802813,5,2.761372453856495,2.5968820656773204,3.2301488613149427,3.0587091756645695,0.6332667956376241,0.2973367218080796,10–12,1492
6,2000,70.90977132466102,15.05490492976089,72.33341430991331,15.186690890502197,1.8545164525867202,0.47168204281662074,4.146824853375672,1.0547131115039303,71.16247561354521,73.15497927886416,14.3473947365611,15.857214620171003,85.96467625442192,88.19062893008432,2.145008469763314,4.796384750703572,87.38126623827495,88.34167016936635,68.2,69.5,68.88,68.8,0.03060160034122071,0.03632210136340386,0.03371557075540554,0.03401070638759137,0.14277886532707007,0.16604469573901753,0.1588029564783314,0.16199121545596365,5,1.170938696368097,0.8215649689508524,0.8392961539410972,0.6705237296688065,0.809362691809369,0.15104123928203705,12–14,1983
7,3000,72.45850976832845,10.052673845792373,72.95775557385916,10.00949720514425,0.9081208341909083,0.06921600270961138,2.030619917034686,0.15477168718950068,72.79122553529783,73.65308723106942,9.99239059625181,10.113019991511816,82.51118361412082,82.90424552680965,0.9296865494058506,2.0788423222386987,82.8249262120001,83.93437802898247,68.0,70.4,68.6,68.3,0.03181183011089344,0.03314695652669125,0.03240989380546689,0.03227069200107649,0.22223069132928225,0.23844926008497697,0.23360676402297093,0.2352163361416214,5,0.16653003856133353,0.6953316572102608,0.017106608892440534,0.10352278636756651,0.07931931480955257,1.030132502172819,14–16,2984

File: Python_K2SO4 and merged graphs/20240607_0.9M K2SO4_pH2.csv
,J (A m-2),FE(H2)_mean,FE(CO)_mean,FE(H2)_median,FE(CO)_median,FE(H2)_sem,FE(CO)_sem,FE(H2)_std,FE(CO)_std,FE(H2)_q25,FE(H2)_q75,FE(CO)_q25,FE(CO)_q75,FE(total)_mean,FE(total)_median,FE(total)_sem,FE(total)_std,FE(total)_q25,FE(total)_q75,Flow_rate_min,Flow_rate_max,Flow_rate_mean,Flow_rate_median,c_CO_min,c_CO_max,c_CO_mean,c_CO_median,c_H2_min,c_H2_max,c_H2_mean,c_H2_median,n,FE(H2)_err_low,FE(H2)_err_high,FE(CO)_err_low,FE(CO)_err_high,FE(total)_err_low,FE(total)_err_high,Time Interval (h),J (A m-2)_ps
0,100,61.37909697592138,36.01309899336092,62.53602841769575,36.31852763107313,3.778591862721049,3.0018556632860065,7.557183725442098,6.003711326572013,58.39165446406987,65.52347092954726,33.147994441094276,39.183632183339775,97.3921959692823,98.21345086809552,1.1153616057342095,2.230723211468419,96.8198217447136,98.78582509266423,58.89,61.15,60.1375,60.254999999999995,0.004383870652288218,0.006580994995494543,0.005529327285839525,0.0055762217477876705,0.007874451148263005,0.010618156953122033,0.009423935322859017,0.009601566595025514,4,4.14437395362588,2.987442511851505,3.1705331899788547,2.8651045522666436,1.3936291233819276,0.5723742245687049,0–2,116
1,250,23.9052216517235,71.85583926749004,23.88858193704061,72.08991941244146,1.0423268490275064,0.8101461228236737,2.330713689198665,1.8115418023416283,22.246032248728405,25.47448059252881,70.90225832376937,72.2999101296061,95.76106091921355,96.37673891629818,0.6511958400730954,1.456118165068523,96.18849206664672,96.3829135996754,60.62,61.74,61.23,61.11,0.023199430682998137,0.024828578895286488,0.02396806890024177,0.02404614813638413,0.007033256225712028,0.0089498328634683,0.007973770892733656,0.00796822058767751,5,1.6425496883122044,1.5858986554882009,1.1876610886720869,0.20999071716464357,0.18824684965146332,0.00617468337722471,2–4,262
2,500,14.37818070375941,76.55460117043731,14.222168990644168,77.11119703274377,0.8511768813686129,0.9194013345381218,1.7023537627372258,1.8388026690762436,13.339331362146009,15.261018332257567,75.96117120331635,77.70462699986474,90.93278187419673,92.04304084572902,1.5089933518968415,3.017986703793683,90.36501479897399,92.61080792095177,61.03,61.56,61.3675,61.44,0.0475865760601061,0.05023206869875891,0.04926752555008457,0.04962572872073663,0.008080811693956101,0.010626455676009268,0.009253230692288552,0.00915282769959442,4,0.8828376284981587,1.0388493416133997,1.1500258294274204,0.5934299671209686,1.6780260467550363,0.567767075222747,4–6,509
3,750,19.69997200417819,71.16630424896218,19.90236169274138,71.11424658544888,0.6077801030709856,0.2713718081702837,1.3590376258385526,0.6068058102457873,18.92383128633327,20.618307798639073,70.69360747887293,71.67438725684933,90.86627625314037,91.57674894959071,0.6127881354798277,1.3702359267382456,90.8014696896477,91.70839503034898,61.86,62.8,62.391999999999996,62.35,0.06650282090669948,0.06782963488303967,0.0671583616325356,0.06710923575156051,0.016815097822536554,0.02004074241564945,0.01859050934244235,0.018781500852239928,5,0.9785304064081082,0.715946105897693,0.4206391065759476,0.5601406714004469,0.7752792599430052,0.1316460807582729,6–8,754
4,1000,26.018443777216294,62.990232879900546,26.46298115232678,63.22014027661182,0.6536510882509479,0.32629186385376635,1.4616082668958335,0.729610788082128,25.739556166574022,26.894303256581924,62.999329052943985,63.472163378617275,89.00867665711685,89.93514453094406,0.9274375003542052,2.0738132956744884,89.25933815978392,90.11444353319375,63.23,63.92,63.58,63.5,0.07672256569415727,0.0789345708507304,0.07827651235789855,0.0785622129872986,0.02936715712300661,0.03400362558446632,0.03233252113456507,0.032884937497316566,5,0.7234249857527573,0.4313221042551447,0.22081122366783745,0.2520231020054524,0.6758063711601352,0.1792990022496923,8–10,1009
5,1500,37.21524225680868,53.71857362786966,37.5664505744651,53.98025785760703,0.7465019371951169,0.2994410387982521,1.66922907690356,0.6695705180060436,37.130732726054674,38.171591734376165,53.79787792822054,54.0853116333988,90.93381588467834,91.7477378497264,1.030943521002138,2.305259793923763,90.92861065427522,92.25690336777497,65.65,66.98,66.41400000000002,66.51,0.09363642377982796,0.09654656871050392,0.09572205129503117,0.09618835092978217,0.06137150809115872,0.06907808307562961,0.06631448096408668,0.0669403051125616,5,0.4357178484104267,0.6051411599110637,0.18237992938649228,0.10505377579177377,0.8191271954511876,0.5091655180485617,10–12,1507
6,2000,49.044443463208026,43.70399002741624,50.166432845408096,43.73797828799591,1.3882782144907297,0.069605436802123,3.1042844592833054,0.15564248829311259,49.688596374856886,50.67759448965299,43.71160564718406,43.79927480203197,92.74843349062427,93.96570764744007,1.3505487647889622,3.019918844996494,93.40020202204094,94.41557277764889,69.23,70.25,69.812,69.94,0.0974964217543285,0.09837855745837465,0.09809110898944443,0.0981673936987076,0.09780085120055342,0.11472453242592286,0.11007745164819674,0.11259569272196016,5,0.47783647055121037,0.5111616442448934,0.02637264081185009,0.061296514036058625,0.5655056253991262,0.4498651302088206,12–14,2008
7,3000,65.98755553597593,31.870969001748243,66.61253238314285,31.874179229501127,1.1636791999228406,0.23493342757093313,2.6020657950300397,0.5253271142356297,65.9547980752721,67.44509533886341,31.7337580738197,32.16565267305105,97.85852453772416,99.10504635337891,1.0569819072990894,2.363483395708145,97.82897730477322,99.17885341268311,79.93,80.16,80.036,80.0,0.09203254622999152,0.09618815982666877,0.09434818933921638,0.09435769263281986,0.18238841813709086,0.2022318831380782,0.1953441197033829,0.19719424964156887,5,0.6577343078707543,0.8325629557205616,0.14042115568142677,0.291473443549922,1.2760690486056916,0.07380705930420106,14–16,3001

File: Python_K2SO4 and merged graphs/20240610_0.3 M K2SO4_pH3_Energy Consumption.csv
I actual,Voltage,Current Density [mA cm-2],Current Density [A m-2],Energy Consumption [J],Energy Consumption [kWh]
0.1,3.05,1.0,100.0,2196.0,0.00061
0.255,3.64,2.55,254.99999999999997,6683.04,0.0018564
0.502,4.46,5.02,501.99999999999994,16120.224,0.00447784
0.747,5.26,7.47,747.0,28290.384,0.00785844
0.998,6.0,9.98,998.0,43113.600000000006,0.011976000000000002
1.495,7.53,14.950000000000001,1495.0,81052.92,0.0225147
1.991,8.97,19.91,1991.0,128586.74400000002,0.03571854000000001
2.989,11.15,29.89,2989.0,239956.92,0.0666547

File: Python_K2SO4 and merged graphs/20240610_0.3M K2SO4_pH3.csv
,J (A m-2),FE(H2)_mean,FE(CO)_mean,FE(H2)_median,FE(CO)_median,FE(H2)_sem,FE(CO)_sem,FE(H2)_std,FE(CO)_std,FE(H2)_q25,FE(H2)_q75,FE(CO)_q25,FE(CO)_q75,FE(total)_mean,FE(total)_median,FE(total)_sem,FE(total)_std,FE(total)_q25,FE(total)_q75,Flow_rate_min,Flow_rate_max,Flow_rate_mean,Flow_rate_median,c_CO_min,c_CO_max,c_CO_mean,c_CO_median,c_H2_min,c_H2_max,c_H2_mean,c_H2_median,n,FE(H2)_err_low,FE(H2)_err_high,FE(CO)_err_low,FE(CO)_err_high,FE(total)_err_low,FE(total)_err_high,Time Interval (h),J (A m-2)_ps
0,100,3.4962593608248924,96.94053963837185,3.6088559315745425,96.98335541928624,1.012893821300119,0.10270226054342546,2.025787642600238,0.20540452108685092,1.9744218679854824,5.130693424413953,96.8817064820084,97.04218857564969,100.43679899919674,100.65775319036541,1.0989569856119366,2.197913971223873,98.85612834999388,102.23842383956826,50.48,57.77,55.0325,55.94,0.015676687147876695,0.01575544041820718,0.0157230081726208,0.015729952562199664,0.00022103676990465755,0.0008765712669436811,0.000567066314143896,0.0005853286098636226,4,1.6344340635890602,1.5218374928394103,0.10164893727784374,0.058833156363448325,1.801624840371531,1.580670649202844,0–2,100
1,250,6.377535511308198,93.39689574706564,6.508510972334805,93.43584413941406,0.17040800963264924,0.19367556882255982,0.38104389344904266,0.43307173746818267,6.176330665198275,6.633538754717668,93.08427330173797,93.50787150031601,99.77443125837382,99.71781205645563,0.07229427708900531,0.1616549179552215,99.67292201584677,99.85286494230363,59.44,59.9,59.708000000000006,59.75,0.032526589356707415,0.03291808688169718,0.03269386160693456,0.03270749560771227,0.002035705975836524,0.002364213943329004,0.002232475305867666,0.0022783236562058285,5,0.3321803071365297,0.12502778238286272,0.35157083767609265,0.07202736090195572,0.04489004060886259,0.13505288584799757,2–4,255
2,500,5.405282069808602,89.46657574841183,5.412473447791841,90.03038814515759,0.040957938159712236,0.6670776020104076,0.10836451858456107,1.7649214401008588,5.346467391177859,5.488013587001849,89.55992384451088,90.38883543041456,94.87185781822042,95.50965745916649,0.645319495932128,1.7073549024179684,95.01667787911256,95.74872318684467,59.89,60.58,60.23857142857143,60.31,0.056318936415889406,0.059705363431315356,0.05886586860698726,0.05923683738709523,0.003439619364327685,0.0036371480792643358,0.003556485999864655,0.003561217674324344,7,0.06600605661398262,0.07554013921000813,0.47046430064671085,0.3584472852569718,0.4929795800539267,0.2390657276781809,4–6,502
3,750,5.754090150421962,84.75108315472549,5.7473664107796125,85.2399229852364,0.059117081875056286,0.4462081891594032,0.15640909687724291,1.180555901476248,5.67573233253597,5.866509754616114,84.76104441016479,85.39334077191397,90.50517330514745,90.86639997773435,0.41544423393052166,1.0991621265959022,90.66201964662272,91.0544224664857,60.02,60.68,60.290000000000006,60.27,0.07998227522788211,0.08324503617822332,0.0824863341863084,0.08296211106280552,0.005347655861144509,0.005793239616335676,0.005600327281001685,0.005593783215551714,7,0.07163407824364221,0.11914334383650171,0.4788785750716187,0.153417786677565,0.20438033111162213,0.18802248875135774,6–8,747
4,1000,10.457529570344821,80.30500694987848,10.587640672449226,80.75386984870343,0.16060862713401122,0.36151903485164755,0.42493048580809417,0.9564894604335519,10.370529977756492,10.748840132736927,80.1832764213207,80.8400324034098,90.7625365202233,91.48753397060035,0.5199100315484656,1.3755526476049855,90.55380639907719,91.52808664657084,59.71,60.53,60.089999999999996,59.99,0.10192695062963075,0.10544885830727989,0.10451791285968805,0.10510211321191033,0.012482751838561047,0.014037276693940805,0.013610597967360801,0.013779939099979264,7,0.21711069469273347,0.16119946028770116,0.5705934273827324,0.08616255470636247,0.9337275715231641,0.040552675970488394,8–10,998
5,1500,23.28689414988048,62.272590930948084,23.310406369601086,62.40482862114658,0.28917522074166463,0.2902607100558164,0.7650857194046515,0.7679576541807153,23.15462799572832,23.752738285542133,61.94653824634047,62.56789433008133,85.55948508082858,85.98602706837461,0.5229868751258159,1.3836932105337008,85.31254371325397,86.40793751345862,62.22,63.16,62.53857142857142,62.36,0.11925926232675547,0.1239422334179932,0.12166985386405475,0.12192822340033453,0.04252320065774309,0.04712446673504622,0.04549855668130835,0.04554449548511688,7,0.15577837387276716,0.4423319159410468,0.45829037480611134,0.16306570893475225,0.6734833551206378,0.4219104450840092,10–12,1495
6,2000,34.428211728968925,50.43695106070629,34.80225747140226,50.30467931887066,0.2823397826678357,0.19269839378469528,0.7470008501591179,0.5098320279958983,34.16882650159479,34.86481560348536,50.2682702205834,50.389295138397344,84.86516278967522,85.09054569815021,0.40741414599085046,1.0779165109015532,84.55812163999214,85.28940519225512,64.75,66.27,65.57142857142857,65.48,0.1252806300322562,0.12933815598998769,0.12660036643166156,0.12626835486806032,0.08277239147218868,0.08823362772948175,0.0864172819492642,0.08735616360365414,7,0.6334309698074634,0.06255813208310457,0.036409098287258246,0.0846158195266824,0.532424058158071,0.19885949410490866,12–14,1991
7,3000,46.593673847840265,34.286126028993564,46.98811319772287,34.43197438807684,0.5413587442988074,0.15381837796984274,1.43230060748485,0.4069651751795402,45.82611018678135,47.60986056685785,33.997309398651566,34.5899168788965,80.87979987683384,81.4200875857997,0.4311371118319107,1.1406815788778788,80.49885476978335,81.60716996550941,72.31,73.95,73.11285714285715,73.06,0.12072044884558292,0.12448320356995572,0.12291694500185843,0.123439816402287,0.1582714501010624,0.17261168404558508,0.16703992865646086,0.1684540073375895,7,1.1620030109415183,0.6217473691349795,0.4346649894252721,0.15794249081966427,0.9212328160163565,0.18708237970970742,14–16,2989
