Repository: PauliGovea/Mars-ISRU-GDE-Electrolyser

# Mars-ISRU-GDE-Electrolyser
"This repository contains the raw experimental data and Python code used to process mass balances and Faradaic efficiencies for the manuscript: Electrochemical CO2 reduction to CO towards Mars ISRU."

File: Python_K2SO4 and merged graphs/20240610_0.6M K2SO4_pH3.csv
,J (A m-2),FE(H2)_mean,FE(CO)_mean,FE(H2)_median,FE(CO)_median,FE(H2)_sem,FE(CO)_sem,FE(H2)_std,FE(CO)_std,FE(H2)_q25,FE(H2)_q75,FE(CO)_q25,FE(CO)_q75,FE(total)_mean,FE(total)_median,FE(total)_sem,FE(total)_std,FE(total)_q25,FE(total)_q75,Flow_rate_min,Flow_rate_max,Flow_rate_mean,Flow_rate_median,c_CO_min,c_CO_max,c_CO_mean,c_CO_median,c_H2_min,c_H2_max,c_H2_mean,c_H2_median,n,FE(H2)_err_low,FE(H2)_err_high,FE(CO)_err_low,FE(CO)_err_high,FE(total)_err_low,FE(total)_err_high,Time Interval (h),J (A m-2)_ps
0,100,4.941185540279351,95.29953037102614,5.328574919625762,94.24790376769955,0.6364121619853006,2.7226732334741035,1.102298199113295,4.715808372784987,4.513030880037493,5.563034890194414,92.72310855252155,97.35013888786742,100.24071591130549,99.57647868732532,2.091731790358198,3.6229857367074105,98.28614344271597,101.8631697679049,53.25,58.25,56.330000000000005,57.49,0.017453432642375973,0.019224464569106158,0.018238319035881603,0.018037059896162676,0.0007076209543167834,0.0011095181735714813,0.0009456386400671984,0.0010197767923133302,3,0.8155440395882687,0.2344599705686523,1.5247952151780026,3.1022351201678617,1.2903352446093521,2.286691080579587,0–2,116
1,250,6.283037630308078,86.62643438329141,6.306208738841777,86.60094941327444,0.05393836764911894,0.1116652578081666,0.12060985665880548,0.24969110718409968,6.210302244431613,6.36483013769798,86.59376687063983,86.68376071517618,92.9094720135995,92.90715815211621,0.07429942098838323,0.16613855601889949,92.80406911507144,93.04859085287416,60.85,62.72,61.970000000000006,61.98,0.03071642746193342,0.030965325460721775,0.030840729398292237,0.03083165624331809,0.00217765704678303,0.0022846411805572202,0.002236886058339184,0.002245135432715883,5,0.09590649441016375,0.05862139885620277,0.00718254263460949,0.08281130190174224,0.1030890370447679,0.1414327007579459,2–4,266
2,500,5.935362095595667,86.3246067789179,6.062557884087612,86.65951544286902,0.19661348755653799,0.2974708912363197,0.520190392475692,0.7870340004920451,5.668644450391188,6.145021090979805,86.4391016054839,86.70939068825385,92.25996887451356,92.81381172578973,0.4538526853718523,1.2007813373527634,92.22254331631014,92.84434895898892,60.77,62.12,61.51285714285715,61.6,0.05507399143408029,0.05649815435165332,0.05622029356533146,0.05643840823862648,0.0033402104690332768,0.004382272693694039,0.0038655003698484522,0.003948338680222747,7,0.39391343369642406,0.08246320689219289,0.22041383738512366,0.04987524538482546,0.5912684094795964,0.030537233199183333,4–6,514
3,750,9.106897002979903,80.75442802467155,9.112650748774657,80.8833473106171,0.22871938681434598,0.19198683930828062,0.605134617529945,0.5079494318070303,8.690869789684683,9.546841629861241,80.61410215038822,80.9484124519067,89.86132502765145,90.22742013117144,0.3258736586513738,0.862180659618287,89.8121866122395,90.3160393517276,61.28,62.66,61.965714285714284,62.05,0.07690834336457934,0.07850911478159261,0.07782255887141383,0.07794679761553686,0.007937952575462063,0.009562928688835648,0.008776262125635781,0.00878180697601484,7,0.4217809590899737,0.4341908810865842,0.269245160228877,0.06506514128960816,0.4152335189319416,0.08861922055615423,6–8,765
4,1000,15.828310363061975,72.767804252236,15.873840586906757,72.85707062069446,0.1531535703537025,0.13801556565273873,0.4052062595575314,0.36515486377305456,15.64373458970524,16.093437417147193,72.76667079655954,72.97984016016929,88.59611461529799,88.83199805446554,0.2752341625169435,0.7282011463289678,88.49629954932337,88.93683999082575,61.92,63.95,62.64714285714286,62.21,0.09143433617485627,0.09278952714707234,0.09243653715923762,0.0925499317307775,0.019233358886951817,0.020717385935200172,0.020106614650230645,0.020164451440436763,7,0.2301059972015178,0.21959683024043564,0.09039982413491998,0.12276953947483094,0.3356985051421759,0.10484193636020223,8–10,1014
5,1500,27.55467382149278,61.433735285491785,27.463043131231114,61.72586152206795,0.4031128336014089,0.27714861437251603,1.0665363080078898,0.733266309835819,27.06290613444078,28.135034896846953,60.829583063242154,61.95302227448164,88.98840910698458,89.11500725778181,0.4056417728521873,1.0732272523462394,88.82333321549515,89.73711618849634,64.66,66.32,65.51428571428572,65.48,0.11296035655614395,0.11655969434867204,0.11487445889676204,0.11542070345116337,0.048394801750538265,0.05449375373357379,0.05152426806885503,0.05135292856111991,7,0.40013699679033365,0.6719917656158394,0.8962784588257975,0.22716075241368827,0.29167404228665816,0.622108930714532,10–12,1509
6,2000,38.954803407019,50.28256062387993,39.87039525503201,50.28654413104398,1.1338253899438526,0.20953415483267573,3.206942487643119,0.592652087089508,38.58556247093556,40.92639344323129,49.89327456167666,50.72742420425011,89.23736403089893,90.49530033819414,1.114953268055997,3.153564066193992,89.61065099929318,90.81966800490794,68.32,70.0,69.26625,69.1,0.11826783417775844,0.12212112450623999,0.12019269113826954,0.12020221309658422,0.07571042711955978,0.099370972384404,0.09311543796017926,0.09530401878883107,8,1.2848327840964515,1.0559981881992826,0.3932695693673196,0.4408800732061309,0.8846493389009566,0.3243676667137976,12–14,2011
7,3000,54.75385788114954,33.08725661992873,54.99171937657458,33.15289638562632,0.5899924523038204,0.32418061411633375,1.5609733042010456,0.8577012848200141,53.88027232209939,55.84555208972587,32.593043253801575,33.79083851828946,87.84111450107828,88.1446157622009,0.306739717338608,0.811557009304204,87.67111084038885,88.31315242101326,77.44,79.4,78.13428571428572,77.97,0.10754187329033994,0.11549472782175035,0.11234059875606421,0.11256346433435556,0.17715479667661324,0.19236619692553183,0.18590484092500853,0.18671244800842463,7,1.1114470544751924,0.8538327131512915,0.5598531318247453,0.6379421326631416,0.47350492181205084,0.16853665881235713,14–16,3005

File: Python_K2SO4 and merged graphs/20240611_0.9M K2SO4_pH3.csv
,J (A m-2),FE(H2)_mean,FE(CO)_mean,FE(H2)_median,FE(CO)_median,FE(H2)_sem,FE(CO)_sem,FE(H2)_std,FE(CO)_std,FE(H2)_q25,FE(H2)_q75,FE(CO)_q25,FE(CO)_q75,FE(total)_mean,FE(total)_median,FE(total)_sem,FE(total)_std,FE(total)_q25,FE(total)_q75,Flow_rate_min,Flow_rate_max,Flow_rate_mean,Flow_rate_median,c_CO_min,c_CO_max,c_CO_mean,c_CO_median,c_H2_min,c_H2_max,c_H2_mean,c_H2_median,n,FE(H2)_err_low,FE(H2)_err_high,FE(CO)_err_low,FE(CO)_err_high,FE(total)_err_low,FE(total)_err_high,Time Interval (h),J (A m-2)_ps
0,100,9.012821740072585,88.81408906529792,9.029583469565473,89.08207107077428,0.6377570928969502,1.9800056375955264,1.2755141857939003,3.960011275191053,8.308947378791022,9.733457830847037,86.21585186303874,91.68030827303346,97.82691080537052,98.11165454033974,1.3616136619058388,2.7232273238116775,95.94930969388577,99.98925565182448,54.39,56.89,55.8,55.96,0.013610858957979905,0.015000586132202252,0.01434901836401208,0.014392314182933083,0.0012118226822037247,0.001695027608196871,0.001456133210630426,0.001458841276060554,4,0.7206360907744518,0.7038743612815637,2.86621920773554,2.5982372022591846,2.1623448464539763,1.8776011114847364,0–2,116
1,250,5.818714778941194,85.72022207597564,5.80302918273894,86.79738171555665,0.10145330703304345,1.146005535531398,0.22685649106804265,2.5625462800392564,5.6446703973607235,5.982603104125844,86.31963453868131,86.9770868097029,91.53893685491684,92.60041089829559,1.221170734951397,2.7306207754847023,91.96430493604204,93.08086640884575,59.89,60.73,60.358000000000004,60.44,0.02764608343686908,0.029737849479657283,0.02919144759348114,0.02955826709542751,0.0018932476385201047,0.002078601267885364,0.0019815243523322707,0.001976182727585839,5,0.15835878537821646,0.1795739213869041,0.4777471768753401,0.17970509414624303,0.6361059622535521,0.4804555105501578,2–4,265
2,500,5.212361178850998,84.06428388955098,5.304713355283801,85.12039095790156,0.09444328635263326,1.0521822387261106,0.21118160830296615,2.352751010509495,5.17407898560358,5.351741752240954,84.4531332416859,85.28146318377557,89.27664506840196,90.42510431318536,1.1448466728219724,2.559954984244391,89.62721222728949,90.63320493601653,62.69,63.4,63.00599999999999,62.92,0.05186623439543002,0.05552026173917646,0.05455710130650968,0.05524250701809852,0.0031543847913652998,0.0034856352780602176,0.0033827840281648903,0.00344271991071093,5,0.13063436968022124,0.04702839695715255,0.6672577162156585,0.16107222587400827,0.7978920858958674,0.20810062283116793,4–6,511
3,750,9.003682856745595,82.69794483225756,9.186891768369003,82.97585730133552,0.20833562166824432,0.7787805406169969,0.46585261218487245,1.741406228373641,9.051819793206981,9.234323358250306,82.73582927543839,83.91063022038516,91.70162768900317,92.16274906970453,0.9848889868991856,2.2022787249974787,91.78764906864538,93.14495357863547,64.72,65.28,64.97200000000001,64.93,0.0764122059078071,0.08056866414034067,0.07922255889552403,0.0794887920769409,0.007848605677839715,0.008959428098821049,0.008625302561532542,0.008800812107999637,5,0.13507197516202218,0.04743158988130247,0.24002802589713212,0.9347729190496352,0.37510000105915253,0.9822045089309341,6–8,759
4,1000,17.328058924445546,73.81772970476007,17.585979658421383,73.62603905652963,0.530417929541259,0.24252785806722288,1.186050546938949,0.5423087770757311,16.830855005903278,18.215357781484165,73.56231270944826,73.7620614674542,91.1457886292056,91.58733039885573,0.5378501650602815,1.2026695307842716,91.21201871495101,91.5971176788999,62.61,66.75,65.564,66.16,0.09221772375090256,0.09394530747171698,0.09276560027108434,0.09252470559550206,0.019522670341245697,0.023214786162681914,0.021775903893116566,0.022100028894052277,5,0.7551246525181057,0.6293781230627822,0.0637263470813707,0.1360224109245678,0.37531168390471237,0.00978728004417917,8–10,1011
5,1500,32.77658663540345,58.1030376326605,33.20960351956998,57.809635616384284,0.5711778627082098,0.25151013653728066,1.2771925282585992,0.5623937623276131,32.54853934040165,33.57837024718575,57.75225212896817,58.59058798499747,90.87962426806395,90.96185564853815,0.7846459822755383,1.7545217546401988,90.35817495678594,92.16895823218323,65.58,65.99,65.75399999999999,65.72,0.10307362842377164,0.10534779089714501,0.10407043044165361,0.10354490758828128,0.05493548247400809,0.06067592088508538,0.0587073175264967,0.05948290956711635,5,0.6610641791683278,0.3687667276157711,0.05738348741611077,0.7809523686131854,0.6036806917522028,1.2071025836450815,10–12,1509
6,2000,42.17481932041081,47.64416391044256,44.63062484189953,47.670088138782425,2.228712548554677,0.14015794728051026,5.459208527296837,0.34331545423315535,43.108057837556856,44.92077244424532,47.501575069043085,47.89455764697532,89.81898323085336,92.15247155703219,2.340701321231815,5.733523877276364,90.84049586405614,92.79505481172743,68.97,69.71,69.31166666666667,69.275,0.10686811959468723,0.10898699029079335,0.10812988983824466,0.10818872566879467,0.07075089846543932,0.10211843889618445,0.09571704470742877,0.10129057058568489,6,1.522567004342676,0.2901476023457903,0.16851306973934044,0.22446950819289668,1.3119756929760484,0.6425832546952392,12–14,2009
7,3000,62.53250594443618,34.2507393767559,62.86510565437064,34.24293218995102,0.7977631550647609,0.09754336547099722,1.5955263101295218,0.19508673094199444,61.886249826317666,63.51136177248916,34.17499479501261,34.318676771694314,96.78324532119208,97.00499841835148,0.8501980659221021,1.7003961318442042,95.95820519536008,97.83003854418348,55.53,78.19,62.8525,58.845,0.10217833468878768,0.1036086383007643,0.10287003807823034,0.10284658966168467,0.1812956198797146,0.19233174345527165,0.1878126249150945,0.1888115681626959,4,0.9788558280529713,0.6462561181185222,0.06793739493841144,0.07574458174329379,1.046793222991397,0.8250401258320039,14–16,3006

File: Python_K2SO4 and merged graphs/20260402 - Ag60 GDE_RT_K2SO4-water_pH3_Energy Consumption.csv
I actual,Voltage,Current Density [mA cm-2],Current Density [A m-2],Energy Consumption [J],Energy Consumption [kWh]
0.102,2.19,1.02,102.0,268.056,7.446e-05
0.255,2.55,2.55,254.99999999999997,780.3,0.00021674999999999998
0.501,3.03,5.01,501.0,1821.636,0.00050601
1.001,3.59,10.009999999999998,1000.9999999999998,4312.307999999999,0.0011978633333333331
1.505,3.95,15.049999999999999,1505.0,7133.7,0.0019815833333333335
2.007,4.24,20.07,2007.0,10211.616000000002,0.0028365600000000006
2.505,4.46,25.049999999999997,2504.9999999999995,13406.76,0.0037241
3.004,4.72,30.04,3004.0,17014.656,0.0047262933333333335

File: Python_K2SO4 and merged graphs/20260402_0.6M K2SO4_pH3_anode_injections.csv
Time,H2,O2,N2,CH4,CO,t,Current [A],Voltage,Flow_rate_median_dry,Flow_rate_mean_dry,c_H2,c_CO,c_O2,c_N2,normalisation,O2_vol%,N2_vol%,CO_vol%,H2_vol%,O2_purity,FE_O2,XO_CO,XO_H2
14:31:44,63052,30455852,18143959,192.0,3495275,2026-04-02 14:31:44,0.102,2.19,0.0,0.0,0.00013872835419701104,0.0770921349275,0.5413740883964,0.4072647469017,1.025869698579797,52.77220773221711,39.69946158518113,7.514807683102983,0.013522999498773097,52.77220773221711,0.0,0.0,0.0
14:35:13,62142,30448175,18183127,138.0,3469973,2026-04-02 14:35:13,0.102,2.19,0.0,0.0,0.00013672595431485563,0.07653407148529999,0.5412376243475,0.40814392358010004,1.0260523453672148,52.74951388116519,39.77808007777898,7.45908060449968,0.013325436556155687,52.74951388116519,0.0,0.0,0.0
14:45:45,65292,30519923,18103619,238.0,3506543,2026-04-02 14:45:45,0.255,2.55,0.2492216956960903,0.3426829292759921,0.00014365736328887663,0.0773406630623,0.5425129952711,0.40635926315970006,1.0263565788563889,52.8581397973394,39.59240594652623,7.5354574283019975,0.013996827832384132,52.8581397973394,14.111459028180928,1.005864935521602,0.0018683561627260775
14:49:14,67739,30831092,17752974,81.0,3562365,2026-04-02 14:49:14,0.255,2.55,0.2492216956960903,0.3426829292759921,0.0001490419058881447,0.07857187867649999,0.5480442420644,0.39848858029620005,1.0252537429429882,53.454498053451665,38.867312900740025,7.6636519707755095,0.014537075032793376,53.454498053451665,14.255333853629867,1.021877684382998,0.0019383855932995292
14:59:46,76980,31403300,17093417,159.0,3717408,2026-04-02 14:59:46,0.255,2.55,0.2492216956960903,0.3426829292759921,0.00016937679998060398,0.08199152258879999,0.55821563981,0.3836839660071,1.0240605052058807,54.51002523505917,37.46692349295932,8.00651154614308,0.016539725838421226,54.51002523505917,14.519904958465135,1.066352347091562,0.002202853935375596
15:03:14,84065,31812620,16445734,296.0,3788019,2026-04-02 15:03:14,0.501,3.03,0.5504971161092155,0.631175905139973,0.00018496780490402973,0.08354892586589999,0.565491589334,0.36914587908420005,1.018371362089004,55.52901528711458,36.248650818986526,8.204170794288101,0.01816309961079442,55.52901528711458,16.537108642857458,1.2216429829360151,0.0027045784082582913
15:13:52,93986,32529834,15657766,0.0,3895990,2026-04-02 15:13:52,0.501,3.03,0.5504971161092155,0.631175905139973,0.00020680020512236797,0.085930345039,0.5782405702338,0.35145891296580006,1.0158366284437226,56.922595035746404,34.597976005673324,8.45907133420131,0.02035762437895049,56.922595035746404,16.9099369681629,1.2564638258384886,0.0030238093050168257
15:17:21,95936,32716941,15269942,0.0,3986141,2026-04-02 15:17:21,0.501,3.03,0.5504971161092155,0.631175905139973,0.00021109150504349693,0.08791872451010001,0.5815665281337,0.3427536991146,1.0124500432634436,57.44150360832906,33.85388754686577,8.683759272379547,0.020849572425626347,57.44150360832906,17.00720053170589,1.2855376864908943,0.003086556209085174
15:27:51,102889,33288710,14519235,292.0,3955282,2026-04-02 15:27:51,1.001,3.59,1.153763979573529,1.3057416123342347,0.0002263929573735867,0.08723809532020001,0.591730122347,0.3259031045805,1.0050977152050735,58.872894982779584,32.42501695608818,8.679563588740276,0.02252447239195992,58.872894982779584,18.151924807077208,1.3380587591891184,0.003472417394265526
15:31:19,100358,33169595,14474112,0.0,4116672,2026-04-02 15:31:19,1.001,3.59,1.153763979573529,1.3057416123342347,0.0002208229517658556,0.09079772929919999,0.5896127698415,0.3248902601856,1.0055215822780659,58.637505174747126,32.3106202702823,9.02991351945849,0.021961035512094006,58.637505174747126,18.086972860204078,1.3926564599713969,0.0033869845937808123
15:41:56,101575,33068729,14445466,172.0,4143035,2026-04-02 15:41:56,1.505,3.95,2.237431828731896,2.3671158602569258,0.00022350121435699372,0.0913791942635,0.5878198060852999,0.32424726347579996,1.003669765038957,58.567053283953804,32.306170293295075,9.1045080211172,0.022268401633909796,58.567053283953804,23.258067917881302,1.8077848725578196,0.004421598565946911
15:45:25,99008,32835296,14480226,0.0,4087428,2026-04-02 15:45:25,1.505,3.95,2.237431828731896,2.3671158602569258,0.00021785200707006463,0.0901527207108,0.5836703711072,0.3250274968638,0.9990684406888701,58.421460165907355,32.533056157763276,9.02367816249291,0.021805513836454783,58.421460165907355,23.09388862425696,1.7835211399539859,0.004309838426698966
15:55:58,100817,32291774,14965690,109.0,3842427,2026-04-02 15:55:58,1.505,3.95,2.237431828731896,2.3671158602569258,0.00022183307587688637,0.0847489541547,0.5740088870918,0.33592436744700005,0.994904041769377,57.69489950718862,33.76449922241533,8.518304338575113,0.02229693182091909,57.69489950718862,22.711615946318155,1.6766166359945607,0.0043885972297677605
15:59:26,100676,31903076,15198511,252.0,3945774,2026-04-02 15:59:26,1.505,3.95,2.237431828731896,2.3671158602569258,0.00022152277615598574,0.0870283859214,0.5670995080532,0.3411503374593,0.995499754210056,56.96631321654137,34.269253811118006,8.742180553370234,0.022252418970386125,56.96631321654137,22.43823487734678,1.7217113897739116,0.004382458467591927
16:09:58,118777,30794676,16342487,208.0,3647671,2026-04-02 16:09:58,2.007,4.24,3.339444772532051,3.496783167837308,0.00026135891899480875,0.0804533963431,0.5473969221732,0.3668283659481,0.9949400433833948,55.01808132193786,36.869394129586226,8.08625573753269,0.02626881094322339,55.01808132193786,24.240710868212656,1.781383343713552,0.005786957992958142
16:13:27,128069,30330388,16667377,117.0,3673851,2026-04-02 16:13:27,2.007,4.24,3.339444772532051,3.496783167837308,0.00028180936985735107,0.0810308250411,0.5391438779716,0.3741209443551,0.9945774567376574,54.208334837998606,37.61606919809595,8.147261381420366,0.028334582485080875,54.208334837998606,23.87523629177676,1.7941686568458002,0.006239767870400806
16:24:06,186378,29163547,17934989,190.0,3358140,2026-04-02 16:24:06,2.505,4.46,4.429514907157376,4.547289292759068,0.0004101535260236828,0.074067471654,0.5184024624079,0.4025741435907,0.9954542311786236,52.07697613521703,40.441250936675395,7.440570277782002,0.04120265032557636,52.07697613521703,24.396728910435186,1.7428582598071811,0.009651192954968517
16:27:34,210087,28766965,18201018,76.0,3392691,2026-04-02 16:27:34,2.505,4.46,4.429514907157376,4.547289292759068,0.00046234631928196717,0.07482953196509999,0.5113529397505,0.40854551033340003,0.995190328368282,51.38242657451427,41.05199766191989,7.5191176835280125,0.0464580800378187,51.38242657451427,24.0649687324034,1.7607900600700044,0.010879325072904759
16:38:06,299635,28286471,18719087,0.0,3276337,2026-04-02 16:38:06,2.505,4.46,4.429514907157376,4.547289292759068,0.0006595121317776196,0.0722632165057,0.5028118225547,0.42017424252810004,0.9959087937202777,50.48773800625014,42.19003237821745,7.256007473912985,0.06622214161941196,50.48773800625014,23.66301207531054,1.7004029023095766,0.015518771474759682
16:41:34,335144,28233362,18614454,0.0,3285095,2026-04-02 16:41:34,3.004,4.72,5.387335319337156,5.549505088359735,0.0007377110484675833,0.0724563838295,0.5018677729034,0.4178256188202,0.9928874866015676,50.54628844413998,42.08186974440819,7.297542249978599,0.07429956147323437,50.54628844413998,23.95407998810256,1.7291666327363273,0.017605423596805513
16:52:18,445062,28937213,17725787,260.0,3382758,2026-04-02 16:52:18,3.004,4.72,5.387335319337156,5.549505088359735,0.0009798316614452924,0.0746104487238,0.5143792171241,0.3978783327381,0.9878478302474453,52.07069362041859,40.27728973585292,7.552828121828328,0.09918852190016504,52.07069362041859,24.551249505275404,1.7805732437636883,0.023383615426581378
16:55:47,470646,29293460,17208710,0.0,3476138,2026-04-02 16:55:47,3.004,4.72,5.387335319337156,5.549505088359735,0.0010361986918771791,0.0766700473418,0.520711756922,0.386271867273,0.9846898702286772,52.88078740985461,39.22776896072822,7.786212660438429,0.10523096897874454,52.88078740985461,24.853500761555885,1.8297254235834246,0.024728810743513102
17:06:14,553838,31121467,14973722,88.0,3818351,2026-04-02 17:06:14,3.004,4.72,5.387335319337156,5.549505088359735,0.0012195202452211563,0.0842179314911,0.5532058609518999,0.3361046561286,0.974747968816821,56.753733134052915,34.481185586523885,8.639969939442532,0.125111339980677,56.753733134052915,26.404439891540164,2.0098551613500946,0.02910376704618656
17:09:43,591576,31788764,14041959,0.0,3998453,2026-04-02 17:09:43,3.004,4.72,5.387335319337156,5.549505088359735,0.0013026955671948538,0.08819027921329999,0.5650675322348,0.3151900243017,0.969750531316995,58.26937072851049,32.502175984750224,9.09412022631541,0.13433306042386944,58.26937072851049,26.970595835484108,2.1046549674102164,0.03108874040288149

File: Python_K2SO4 and merged graphs/20260402_0.6M K2SO4_pH3_combined.csv
Current [A],V,EC_kWh,FE_CO,FE_H2,FE_total,FE_O2,O2_vol,N2_vol,XO_CO,J
0.102,2.19,7.445999999999997e-05,0.0,0.3207055456414631,0.3207055456414631,0.0,52.760860806691156,39.73877083148005,0.0,102
0.255,2.55,0.00021674999999999998,0.0,1.384618662635015,1.384618662635015,14.255333853629867,53.454498053451665,38.867312900740025,1.021877684382998,255
0.501,3.03,0.00050601,0.0,44.86142713940146,44.86142713940146,16.9099369681629,56.922595035746404,34.597976005673324,1.2564638258384886,501
1.001,3.59,0.0011978633333333333,2.9676967563538215,42.55747267820853,45.52516943456236,18.119448833640643,58.75520007876335,32.367818613185236,1.3653576095802578,1001
1.505,3.95,0.0019815833333333335,16.726796443272615,38.94127059890535,55.66806704217797,22.902752285287555,58.05817983654799,33.148777690089304,1.7526162648639487,1505
2.007,4.24,0.0028365600000000006,29.018345974497368,41.53115584075434,70.5495018152517,24.05797357999471,54.61320807996823,37.242731663841084,1.787776000279676,2007
2.505,4.46,0.0037241,29.676151294350394,44.23470393075514,73.91085522510554,24.0649687324034,51.38242657451427,41.05199766191989,1.7428582598071811,2505
3.004,4.72,0.0047262933333333335,29.410782487802216,60.531574700805976,89.94235718860818,24.853500761555885,52.88078740985461,39.22776896072822,1.8297254235834246,3004
