Repository: PauliGovea/Mars-ISRU-GDE-Electrolyser

# Mars-ISRU-GDE-Electrolyser
"This repository contains the raw experimental data and Python code used to process mass balances and Faradaic efficiencies for the manuscript: Electrochemical CO2 reduction to CO towards Mars ISRU."

File: Python_Na2SO4/20240425_0.3M Na2SO4_pH3.csv
,J (A m-2),FE(H2)_mean,FE(CO)_mean,FE(H2)_median,FE(CO)_median,FE(H2)_sem,FE(CO)_sem,FE(H2)_std,FE(CO)_std,FE(H2)_q25,FE(H2)_q75,FE(CO)_q25,FE(CO)_q75,FE(total)_mean,FE(total)_median,FE(total)_sem,FE(total)_std,FE(total)_q25,FE(total)_q75,Flow_rate_min,Flow_rate_max,Flow_rate_mean,Flow_rate_median,c_CO_min,c_CO_max,c_CO_mean,c_CO_median,c_H2_min,c_H2_max,c_H2_mean,c_H2_median,n,FE(H2)_err_low,FE(H2)_err_high,FE(CO)_err_low,FE(CO)_err_high,FE(total)_err_low,FE(total)_err_high,Time Interval (h),J (A m-2)_ps
0,100,4.747744971133894,84.01616116330891,4.747744971133894,84.01616116330891,0.5458840447385616,4.440674266882592,0.7719966195523551,6.280061774306563,4.474802948764613,5.020686993503174,81.7958240298676,86.2364982967502,88.76390613444279,88.76390613444279,3.8947902221440245,5.508065154754199,86.81651102337078,90.7113012455148,47.46,54.03,50.745000000000005,50.745000000000005,0.014038645281085688,0.015605485856569732,0.01482206556882771,0.01482206556882771,0.0007412890246326257,0.0009338978987363704,0.0008375934616844981,0.0008375934616844981,2,0.2729420223692811,0.2729420223692802,2.220337133441305,2.2203371334412907,1.9473951110720122,1.9473951110720122,0–2,99
1,250,3.967378715032623,91.64466679871722,3.967378715032623,91.64466679871722,0.047353303806132896,0.08960475115106803,0.06696768446580664,0.1267202543309066,3.9437020631295567,3.991055366935689,91.59986442314168,91.68946917429275,95.61204551374985,95.61204551374985,0.13695805495720137,0.19368793879671387,95.54356648627125,95.68052454122844,59.15,59.32,59.235,59.235,0.03383138986418292,0.03389761128770835,0.03386450057594564,0.03386450057594564,0.0014485262201647195,0.0014835221678839198,0.0014660241940243196,0.0014660241940243196,2,0.023676651903066226,0.023676651903066226,0.044802375575542897,0.044802375575528686,0.06847902747860246,0.06847902747858825,2–4,255
2,500,4.932834985354447,88.52569612361536,4.937373379904247,89.14099736463874,0.1677122936005795,0.7970576129939312,0.335424587201159,1.5941152259878624,4.68134296642014,5.188865398838553,88.29930383852869,89.36738964972541,93.45853110896981,94.32497892767933,0.9029612148619794,1.8059224297239589,93.39992827751068,94.38358175913845,60.26,61.61,60.885,60.835,0.05708312544410018,0.05939224512775207,0.058645301701238745,0.059052918116551376,0.0030365082107888133,0.0034931538669279566,0.003267837572884852,0.003270844106911319,4,0.2560304134841065,0.2514920189343064,0.8416935261100491,0.22639228508667486,0.9250506501686431,0.05860283145912604,4–6,502
3,750,11.326895588151917,81.71934138697544,11.424690490221519,81.83337292392743,0.1685782531981014,0.3893602585287019,0.3371565063962028,0.7787205170574037,11.274876970645327,11.476709107728109,81.4194502853419,82.13326402556098,93.04623697512736,93.35722941617018,0.5381782069495193,1.0763564138990387,92.70163410547514,93.7018322858224,61.37,61.96,61.7375,61.81,0.07667415210336145,0.0784321875773422,0.07766153910172277,0.0777699083630937,0.010301783656884608,0.011041247924335537,0.010764454652844195,0.01085739351507832,4,0.14981351957619182,0.0520186175065902,0.41392263858553235,0.2998911016335484,0.6555953106950483,0.34460286965222053,6–8,745
4,1000,18.805130158374993,71.18085848332461,19.25793872515152,71.43020676607316,0.47394286272070657,0.4169687337740569,0.8208931181169054,0.7222110320643275,18.55774638355198,19.27891821658627,70.89860962486881,71.58778148315469,89.98598864169962,90.68814549122467,0.8867238406343083,1.5358507442612301,89.4563560084208,90.86669969974095,62.4,63.7,62.93666666666667,62.71,0.0885190117835723,0.09025291548905287,0.08954279894024109,0.08985646954809808,0.022464120343780834,0.024278533539201407,0.023656134875233503,0.02422575074271827,3,0.7001923415995392,0.020979491434751196,0.5315971412043439,0.15757471708153048,1.231789482803876,0.17855420851627457,8–10,1000
5,1500,31.504825253163432,54.73622538644928,31.79010000153297,54.986782633055135,0.5124229962261787,0.25145040109717726,1.0248459924523574,0.5029008021943545,31.18997588384664,32.10494937084976,54.734252795050324,54.98875522445409,86.24105063961271,86.77908905811299,0.7543926592155157,1.5087853184310314,85.92753831418429,87.0926013835414,64.71,65.65,65.3425,65.505,0.10023924907879456,0.10211022465302205,0.1016399979953145,0.10210525912472068,0.05580306706091819,0.060140443048473845,0.05850148330408991,0.0590312115534838,4,0.600124117686331,0.3148493693167893,0.2525298380048113,0.0019725913989532273,0.8515507439286978,0.31351232542841956,10–12,1495
6,2000,39.284667981460544,44.104326533772046,41.99265785075485,44.10309876756945,3.2776262988171054,0.17555897184880112,6.555252597634211,0.35111794369760224,38.46941332851363,42.80791250370177,43.846034834841824,44.36139046649967,83.38899451523258,86.39183183992773,3.3857953679797976,6.771590735959595,82.75956099576061,87.0212653593997,67.94,69.06,68.3075,68.11500000000001,0.10352787593482161,0.10527567167453614,0.10439886757276766,0.10439596134085644,0.06992781875822833,0.10323268836615998,0.0929903066787829,0.09940035979537165,4,3.523244522241221,0.8152546529469191,0.2570639327276254,0.25829169893022197,3.632270844167124,0.6294335194719736,12–14,1986
7,3000,49.25624468610249,28.752611858697474,53.71982226159848,28.3850620498608,4.715198404186205,0.4933254691914757,10.543504159158884,1.103109284144118,51.27487238295289,54.78718226920537,28.185270696272525,28.988832383059222,78.00885654479995,82.10488431145927,4.2440144683499375,9.48990484872309,80.26370476601211,82.97245296547788,68.33,77.83,74.89,76.23,0.0938443234312585,0.10356934875559395,0.09752197466317898,0.09627533372074984,0.10392981460310638,0.18945525666779736,0.16706538765550044,0.1822047739959097,5,2.4449498786455877,1.0673600076068865,0.1997913535882745,0.6037703331984225,1.8411795454471616,0.867568654018612,14–16,2987

File: Python_Na2SO4/20240430_0.9 M Na2SO4_pH2_Energy Consumption.csv
I actual,Voltage,Current Density [mA cm-2],Current Density [A m-2],Energy Consumption [J],Energy Consumption [kWh]
0.101,2.95,1.01,101.0,2145.2400000000002,0.0005959000000000001
0.255,3.62,2.55,254.99999999999997,6646.320000000001,0.0018462
0.502,4.46,5.02,501.99999999999994,16120.224,0.00447784
0.745,5.13,7.45,745.0,27517.32,0.0076437
0.998,5.68,9.98,998.0,40814.208,0.01133728
1.495,6.48,14.950000000000001,1495.0,69750.72,0.0193752
1.986,7.15,19.86,1986.0,102239.28000000001,0.028399800000000003
2.987,8.33,29.87,2987.0,179148.312,0.04976342

File: Python_Na2SO4/20240430_0.9M Na2SO4_pH2.csv
,J (A m-2),FE(H2)_mean,FE(CO)_mean,FE(H2)_median,FE(CO)_median,FE(H2)_sem,FE(CO)_sem,FE(H2)_std,FE(CO)_std,FE(H2)_q25,FE(H2)_q75,FE(CO)_q25,FE(CO)_q75,FE(total)_mean,FE(total)_median,FE(total)_sem,FE(total)_std,FE(total)_q25,FE(total)_q75,Flow_rate_min,Flow_rate_max,Flow_rate_mean,Flow_rate_median,c_CO_min,c_CO_max,c_CO_mean,c_CO_median,c_H2_min,c_H2_max,c_H2_mean,c_H2_median,n,FE(H2)_err_low,FE(H2)_err_high,FE(CO)_err_low,FE(CO)_err_high,FE(total)_err_low,FE(total)_err_high,Time Interval (h),J (A m-2)_ps
0,100,78.62007901519335,16.74940607876282,79.57743017602328,16.11264738817639,3.019589374631309,4.822519681618179,5.23008221485656,8.352849109063571,76.27744231674384,81.44139129405782,12.422903362431589,20.757529449800842,95.36948509395616,92.03851174877914,4.879975943581185,8.452366273996484,90.56430679720997,98.50917671811385,54.1,58.2,56.23333333333333,56.4,0.0012896636838859343,0.0037512847695093145,0.0024734577618085486,0.0023794248320303975,0.010776898614555419,0.012302064297381114,0.011610169564203151,0.011751545780672917,3,3.2999878592794403,1.8639611180345383,3.689744025744803,4.64488206162445,1.4742049515691775,6.470664969334706,0–2,101
1,250,17.726715493308923,80.68220750850318,17.726715493308923,80.68220750850318,1.6991023662182982,1.9066191638212153,2.4028936101661347,2.6963666797564128,16.877164310199774,18.576266676418072,79.72889792659257,81.63551709041379,98.4089230018121,98.4089230018121,0.20751679760292063,0.29347306959028296,98.30516460301064,98.51268140061356,58.7,59.5,59.1,59.1,0.027259590857582994,0.02857912802434036,0.027919359440961675,0.027919359440961675,0.005546212798264827,0.006722131285235767,0.006134172041750297,0.006134172041750297,2,0.8495511831091491,0.8495511831091491,0.9533095819106165,0.9533095819106023,0.10375839880146032,0.10375839880146032,2–4,255
2,500,9.283382512968947,81.71488612762052,9.361094128790771,82.43913251707338,0.386851882279903,1.0216923134093112,0.6700471151124463,1.769622996527512,8.969481069639588,9.636139764209219,81.06857750474336,82.7233179452241,90.99826864058946,92.35031791670104,1.3611992970944413,2.3576663417946153,90.3131042098014,92.35945770943331,58.8,59.3,59.06666666666666,59.1,0.05310520905209908,0.055310416515736135,0.05444910644914489,0.054931693779599465,0.005715693560171621,0.006604123366441653,0.006185799266333696,0.006237580872387814,3,0.39161305915118305,0.2750456354184472,1.3705550123300156,0.284185428150721,2.0372137068996494,0.00913979273227028,4–6,502
3,750,15.846399720292688,72.93842878158964,15.846399720292688,72.93842878158964,1.8141609266687975,1.3515966514341677,2.5656109868223553,1.9114463153162609,14.93931925695829,16.753480183627087,72.26263045587255,73.61422710730673,88.78482850188233,88.78482850188233,0.4625642752346266,0.6541646715060901,88.55354636426502,89.01611063949964,59.3,59.6,59.45,59.45,0.07048666975508806,0.0731483197814088,0.07181749476824843,0.07181749476824843,0.013816588223549241,0.01738914921879467,0.015602868721171954,0.015602868721171954,2,0.9070804633343972,0.907080463334399,0.6757983257170821,0.6757983257170963,0.2312821376173133,0.2312821376173133,6–8,745
4,1000,21.99585354025149,62.79136913382584,21.974291699837224,62.91522796557698,0.3018028213040372,0.2647834228601644,0.6036056426080744,0.5295668457203287,21.633766190331357,22.33637904975735,62.60825903253288,63.09833806686994,84.78722267407733,84.77499689083683,0.08295575551603616,0.16591151103207233,84.72888980158231,84.83332976333185,59.8,60.1,60.0,60.05,0.0812010151363298,0.08280351494537505,0.08216433793476427,0.08232641082867612,0.027894123634981827,0.029726736771215623,0.02878221590602683,0.028754001608954936,4,0.34052550950586635,0.36208734992012737,0.30696893304410366,0.1831101012929608,0.04610708925451945,0.058332872495014954,8–10,998
5,1500,36.29268847668224,43.63042120743948,37.0005985758269,43.301784495904926,1.1612565682738145,0.5264290976282542,2.322513136547629,1.0528581952565084,35.5632219244064,37.73006512810274,42.94332294437549,43.98888275896893,79.92310968412173,80.30238307173184,0.635587265953982,1.271174531907964,79.55210468337533,80.67338807247823,63.0,63.5,63.3,63.349999999999994,0.08303682563586975,0.08754708543802399,0.08465431521627213,0.08401667489559739,0.0640010815488865,0.07408628787396941,0.0704172136167037,0.07179074252197945,4,1.4373766514205002,0.7294665522758379,0.35846155152943737,0.6870982630640015,0.7502783883565058,0.3710050007463934,10–12,1495
6,2000,45.01779664419804,33.51546679163901,48.25379900194123,33.699321568702466,3.6790470062379286,0.4089004084354351,8.2265991983651,0.9143291092890614,46.98596946779743,49.12448145292471,33.28996240595061,34.26471913629808,78.53326343583706,81.9531205706437,3.45840006087217,7.733217629499584,81.25389123182174,82.32109348361486,66.7,67.1,66.92,66.9,0.07847988987984833,0.08389669024251227,0.08205448684966098,0.08250461065311533,0.07457158937353661,0.123063329693811,0.11021515008896039,0.11813771654341748,5,1.2678295341438002,0.8706824509834803,0.4093591627518549,0.5653975675956175,0.699229338821965,0.36797291297115464,12–14,1986
7,3000,57.97482760773067,21.17788261937734,58.26642101930192,21.146777584738857,0.5473931046317246,0.15067385256107396,1.0947862092634493,0.3013477051221479,57.4287725334061,58.812476093626486,20.945591132516466,21.37906907159973,79.152710227108,79.49424662452205,0.5827093426504737,1.1654186853009474,78.81443046278916,79.83252638884089,74.7,75.2,74.975,75.0,0.07290877084671579,0.07512387303368484,0.07390776983505884,0.07379921772991738,0.19726670105349828,0.20534571048293804,0.20232382491056383,0.2033414440529095,4,0.8376484858958264,0.5460550743245633,0.20118645222239095,0.23229148686087342,0.6798161617328873,0.3382797643188411,14–16,2987

File: Python_Na2SO4/20240507_0.9 M Na2SO4_pH1_Energy Consumption.csv
I actual,Voltage,Current Density [mA cm-2],Current Density [A m-2],Energy Consumption [J],Energy Consumption [kWh]
0.116,2.71,1.1600000000000001,116.00000000000001,2263.3920000000003,0.00062872
0.266,3.08,2.66,266.0,5898.816000000001,0.0016385600000000003
0.512,3.71,5.12,512.0,13676.544,0.00379904
0.766,4.36,7.66,766.0,24046.272,0.00667952
1.014,4.95,10.14,1014.0,36138.96,0.0100386
1.509,6.11,15.09,1509.0,66383.928,0.01843998
2.013,7.09,20.13,2013.0,102759.62399999998,0.028544339999999994
3.003,8.34,30.03,3003.0,180324.14400000003,0.05009004000000001

File: Python_Na2SO4/20240507_0.9M Na2SO4_pH1.csv
,J (A m-2),FE(H2)_mean,FE(CO)_mean,FE(H2)_median,FE(CO)_median,FE(H2)_sem,FE(CO)_sem,FE(H2)_std,FE(CO)_std,FE(H2)_q25,FE(H2)_q75,FE(CO)_q25,FE(CO)_q75,FE(total)_mean,FE(total)_median,FE(total)_sem,FE(total)_std,FE(total)_q25,FE(total)_q75,Flow_rate_min,Flow_rate_max,Flow_rate_mean,Flow_rate_median,c_CO_min,c_CO_max,c_CO_mean,c_CO_median,c_H2_min,c_H2_max,c_H2_mean,c_H2_median,n,FE(H2)_err_low,FE(H2)_err_high,FE(CO)_err_low,FE(CO)_err_high,FE(total)_err_low,FE(total)_err_high,Time Interval (h),J (A m-2)_ps
0,100,66.05032549380361,0.0,87.12279833051952,0.0,22.02690347126239,0.0,44.05380694252478,0.0,65.31396981901557,87.85915400530754,0.0,0.0,66.05032549380361,87.12279833051952,22.02690347126239,44.05380694252478,65.31396981901557,87.85915400530754,0.0,58.4,40.165,51.129999999999995,0.0,0.0,0.0,0.0,0.0,0.017049984552326352,0.012519017280919663,0.016513042285676148,4,21.808828511503947,0.7363556747880295,0.0,0.0,21.808828511503947,0.7363556747880295,0–2,116
1,250,90.20516029842784,0.0,91.64759729952141,0.0,1.6512718853845307,0.0,3.3025437707690615,0.0,89.8611652524287,91.99159234552053,0.0,0.0,90.20516029842784,91.64759729952141,1.6512718853845307,3.3025437707690615,89.8611652524287,91.99159234552053,60.11,62.01,60.85,60.64,0.0,0.0,0.0,0.0,0.030773690276132384,0.033287459549569076,0.03255108718088727,0.03307159944892381,4,1.7864320470927026,0.34399504599912234,0.0,0.0,1.7864320470927026,0.34399504599912234,2–4,266
2,500,91.46474457985124,0.0,92.71136641645475,0.0,1.3447958734277856,0.0,2.6895917468555712,0.0,91.28689569520967,92.88921530109631,0.0,0.0,91.46474457985124,92.71136641645475,1.3447958734277856,2.6895917468555712,91.28689569520967,92.88921530109631,64.54,65.14,64.9125,64.985,0.0,0.0,0.0,0.0,0.056217834874114594,0.059791217897233795,0.058806025098078266,0.05960752381048233,4,1.4244707212450862,0.17784888464156268,0.0,0.0,1.4244707212450862,0.17784888464156268,4–6,512
3,750,92.51996448612377,0.0,93.11514901730875,0.0,0.7594556742338249,0.0,1.5189113484676497,0.0,92.2385354459349,93.39657805749762,0.0,0.0,92.51996448612377,93.11514901730875,0.7594556742338249,1.5189113484676497,92.2385354459349,93.39657805749762,66.49,67.51,67.1925,67.385,0.0,0.0,0.0,0.0,0.08239132217986114,0.08539153060669903,0.08443459744370632,0.08497776849413255,4,0.8766135713738521,0.2814290401888684,0.0,0.0,0.8766135713738521,0.2814290401888684,6–8,766
4,1000,93.19693240477159,0.014521038264884243,93.61246769775774,0.014045485176474654,0.47350227444462917,0.0021372925915062535,0.9470045488892583,0.004274585183012507,93.05209097486932,93.75730912766,0.011479973604292983,0.017086549837065913,93.21145344303648,93.63043063034945,0.47487776483880156,0.9497555296776031,93.06681797133251,93.77506610205342,68.07,69.74,68.85,68.795,1.2019530135783433e-05,2.305753173742011e-05,1.698237104955943e-05,1.6426211162517087e-05,0.10735005428633923,0.10966584822790462,0.1089939202629845,0.10947988926884708,4,0.5603767228884209,0.14484142990225735,0.0025655115721816713,0.0030410646605912584,0.5636126590169397,0.14463547170396396,8–10,1014
5,1500,84.21943644428288,7.342940305347781,84.40731907650724,7.320009510004077,0.5993366924022693,0.1745709322138863,1.1986733848045386,0.3491418644277726,83.65092949539618,84.97582602539393,7.199124689340349,7.4638251260115105,91.56237674963066,91.98014435119869,0.5554442482728076,1.1108884965456152,91.31534718510383,92.22717391572552,71.41,72.76,71.92750000000001,71.77000000000001,0.011741556299400402,0.013179299213374601,0.012421637026157386,0.01238284629592727,0.13981622805432617,0.14448663068938664,0.14246925979999026,0.14278709022812414,4,0.7563895811110513,0.568506948886693,0.1208848206637283,0.14381561600743353,0.6647971660948571,0.24702956452682656,10–12,1509
6,2000,75.53494749910413,17.57547673511364,75.35995237559675,17.88302547029606,1.0492629454784907,0.7601902349919794,2.0985258909569815,1.5203804699839587,74.07159948374911,76.82330039095179,16.747768129276473,18.71073407613323,93.11042423421779,93.37635102925987,0.3741795008025303,0.7483590016050606,92.91570674324939,93.57106852022827,72.2,73.13,72.66499999999999,72.66499999999999,0.033828113601046116,0.040941692045551904,0.03805074296221256,0.038716583101126106,0.1588687369209231,0.16895390024957577,0.16353245577745334,0.16315359296965726,4,1.2883528918476372,1.463348015355038,1.1352573410195888,0.8277086058371701,0.4606442860104778,0.19471749096840085,12–14,2013
7,3000,71.56085354043051,15.450089369298368,71.76487533993051,15.52392102075942,0.9049110012148424,0.7828518785163595,1.8098220024296847,1.565703757032719,70.56074149649449,72.76498738386654,14.428489082163349,16.54552130789444,87.01094290972888,87.15024503109476,0.21074311041192684,0.4214862208238537,86.89843580999616,87.2627521308275,78.78,79.56,79.3225,79.475,0.04330095118602329,0.05422219535437088,0.04899571005096926,0.04922984683174143,0.2197792474847442,0.23279789360051822,0.22693556957891142,0.22758256861519166,4,1.2041338434360256,1.0001120439360278,1.0954319385960716,1.0216002871350192,0.25180922109859694,0.11250709973273842,14–16,3003

File: Python_Na2SO4/20240508_0.3M Na2SO4_pH1.csv
,J (A m-2),FE(H2)_mean,FE(CO)_mean,FE(H2)_median,FE(CO)_median,FE(H2)_sem,FE(CO)_sem,FE(H2)_std,FE(CO)_std,FE(H2)_q25,FE(H2)_q75,FE(CO)_q25,FE(CO)_q75,FE(total)_mean,FE(total)_median,FE(total)_sem,FE(total)_std,FE(total)_q25,FE(total)_q75,Flow_rate_min,Flow_rate_max,Flow_rate_mean,Flow_rate_median,c_CO_min,c_CO_max,c_CO_mean,c_CO_median,c_H2_min,c_H2_max,c_H2_mean,c_H2_median,n,FE(H2)_err_low,FE(H2)_err_high,FE(CO)_err_low,FE(CO)_err_high,FE(total)_err_low,FE(total)_err_high,Time Interval (h),J (A m-2)_ps
0,100,73.04568920106354,0.0,93.34593757698082,0.0,15.966087015154404,0.0,39.1087663760044,0.0,65.43806900922131,95.99599587673568,0.0,0.0,73.04568920106354,93.34593757698082,15.966087015154404,39.1087663760044,65.43806900922131,95.99599587673568,0.0,58.36,46.42666666666667,54.89,0.0,0.0,0.0,0.0,0.0,0.017671584756214827,0.013095934692474978,0.016735447576531157,6,27.907868567759508,2.6500582997548605,0.0,0.0,27.907868567759508,2.6500582997548605,0–2,124
1,250,93.47879942333012,0.0,93.97115784678519,0.0,0.6843845813189954,0.0,1.3687691626379908,0.0,93.16372418353542,94.28623308657987,0.0,0.0,93.47879942333012,93.97115784678519,0.6843845813189954,1.3687691626379908,93.16372418353542,94.28623308657987,60.13,61.38,60.645,60.535,0.0,0.0,0.0,0.0,0.03208027152227997,0.03313570049597885,0.03278064361824816,0.0329533012273669,4,0.8074336632497676,0.31507523979468033,0.0,0.0,0.8074336632497676,0.31507523979468033,2–4,270
2,500,92.79763330982053,0.0,93.55491187143777,0.0,0.8302728671981607,0.0,1.4380747901331015,0.0,92.34703967737012,93.62686622307956,0.0,0.0,92.79763330982053,93.55491187143777,0.8302728671981607,1.4380747901331015,92.34703967737012,93.62686622307956,63.48,64.19,63.94,64.15,0.0,0.0,0.0,0.0,0.05778666437422232,0.05940960891269818,0.05883821236110374,0.05931836379639073,3,1.2078721940676473,0.07195435164179287,0.0,0.0,1.2078721940676473,0.07195435164179287,4–6,517
3,750,87.93594077640766,1.1877761859568063,91.85003755769644,1.4005962793918167,4.273078659946174,0.30380479430295354,9.554894356843352,0.679328171951745,90.95586375793843,92.2717437722723,1.298782432355009,1.5733003518369073,89.12371696236447,93.51623942389674,4.230903402955231,9.46058761524308,92.35646003733025,93.66853343553086,66.53,67.67,67.194,67.21,0.0,0.0015247379923975122,0.0011421996209906033,0.0014194191161273156,0.05939040539355722,0.08327417922710798,0.07816749145418891,0.08286637638781962,5,0.8941737997580077,0.4217062145758632,0.10181384703680774,0.17270407244509056,1.159779386566484,0.15229401163412604,6–8,771
4,1000,80.14072949101697,13.747350116771253,80.19952831769737,13.758280690001985,0.5635196277517902,0.2900391349000454,1.1270392555035804,0.5800782698000908,79.75546112360986,80.58479668510446,13.258717641878476,14.246913164894764,93.88807960778823,94.44887359972961,0.658599833988838,1.317199667977676,93.7434793021213,94.59347390539654,67.69,68.63,68.1325,68.10499999999999,0.015518339493892192,0.016734084369850022,0.016139044150623373,0.01615187636937564,0.09240046651117553,0.09562788857991245,0.094083205892952,0.09415223424036001,4,0.44406719408750917,0.38526836740709314,0.49956304812350893,0.4886324748927784,0.7053942976083079,0.14460030566692694,8–10,1020
5,1500,68.14793747208931,23.586037201977106,68.39083524099212,23.828212430150217,1.31737913735098,0.6738671827453487,2.63475827470196,1.3477343654906975,66.89952933321972,69.63924337986172,22.90012562890641,24.514124003220914,91.73397467406642,92.21904767114233,0.7162523183478763,1.4325046366957526,91.41365333644063,92.53936900876813,69.75,70.59,70.235,70.3,0.037301956029482074,0.04246040562618715,0.04029491845520888,0.04070865608258314,0.11069759999517922,0.12132340583179847,0.11642547494575844,0.11684044697802803,4,1.4913059077724,1.2484081388696069,0.9280868012438077,0.6859115730706975,0.8053943347017025,0.3203213376257992,10–12,1515
6,2000,72.37796347868644,19.97759956289572,72.60476651345623,20.16987900484534,1.1566602790521059,0.823006480903398,2.3133205581042118,1.646012961806796,71.31296966481341,73.66976032732924,19.10573803890216,21.0417405288389,92.35556304158216,92.77464551830155,0.4238278880173112,0.8476557760346224,92.34932137219542,92.78088718768831,72.93,74.1,73.515,73.515,0.03869460833318393,0.04684149952098318,0.04318368619848992,0.04359931846989628,0.15004643625790054,0.16187823333592444,0.15645259345143847,0.15694285210596443,4,1.291796848642818,1.0649938138730164,1.064140965943178,0.8718615239935623,0.425324146106135,0.006241669386753301,12–14,2020
7,3000,78.83985764434345,14.906534881086918,79.1910086325065,14.86580086434428,1.1712383739376977,0.747356714408205,2.3424767478753954,1.49471342881641,77.83315825296923,80.19770802388071,14.146659001683947,15.625676743747253,93.74639252543037,94.05680949685078,0.4447516744932444,0.8895033489864888,93.45883499671649,94.34436702556465,81.28,82.53,82.03999999999999,82.175,0.03800638632830951,0.048332316249761836,0.043051706982895455,0.04293406267675523,0.21874941046323707,0.23461856906842554,0.22769815231733956,0.2287123148688478,4,1.3578503795372683,1.0066993913742124,0.719141862660333,0.7598758794029727,0.5979745001342849,0.28755752871387585,14–16,3016

File: Python_Na2SO4/20240513_0.3 M Na2SO4_pH2_Energy Consumption.csv
I actual,Voltage,Current Density [mA cm-2],Current Density [A m-2],Energy Consumption [J],Energy Consumption [kWh]
0.116,3.45,1.1600000000000001,116.00000000000001,2881.4400000000005,0.0008004000000000002
0.262,4.15,2.62,262.0,7828.560000000001,0.0021746000000000005
0.51,5.17,5.1,509.99999999999994,18984.239999999998,0.005273399999999999
0.762,6.0,7.62,762.0,32918.399999999994,0.009143999999999998
1.01,6.68,10.1,1010.0,48576.96,0.0134936
1.508,7.94,15.08,1508.0,86209.34400000001,0.023947040000000003
2.009,8.92,20.09,2009.0,129026.01599999999,0.035840559999999994
3.003,11.04,30.03,3003.0,238702.464,0.06630624

File: Python_Na2SO4/20240513_0.3M Na2SO4_pH2.csv
,J (A m-2),FE(H2)_mean,FE(CO)_mean,FE(H2)_median,FE(CO)_median,FE(H2)_sem,FE(CO)_sem,FE(H2)_std,FE(CO)_std,FE(H2)_q25,FE(H2)_q75,FE(CO)_q25,FE(CO)_q75,FE(total)_mean,FE(total)_median,FE(total)_sem,FE(total)_std,FE(total)_q25,FE(total)_q75,Flow_rate_min,Flow_rate_max,Flow_rate_mean,Flow_rate_median,c_CO_min,c_CO_max,c_CO_mean,c_CO_median,c_H2_min,c_H2_max,c_H2_mean,c_H2_median,n,FE(H2)_err_low,FE(H2)_err_high,FE(CO)_err_low,FE(CO)_err_high,FE(total)_err_low,FE(total)_err_high,Time Interval (h),J (A m-2)_ps
0,100,40.687079293823274,52.48156513941586,41.25506375983652,49.8619030103664,0.5911390377379759,2.842760166552476,1.0238828476995503,4.9238050422018524,40.38008172423816,41.27806909641501,49.64165053159131,54.01164868271568,93.16864443323914,91.11696677020291,3.209813462828361,5.559560000437317,90.02173225582946,95.28971777913068,57.61,60.32,58.913333333333334,58.81,0.007815148992131284,0.009197229952685133,0.008299062087771236,0.007884807318497286,0.006247055975344392,0.006531058669849899,0.006433965837956887,0.00652378286867637,3,0.8749820355983573,0.023005336578492575,0.22025247877508747,4.149745672349283,1.0952345143734448,4.172751008927776,0–2,116
1,250,14.071156303035032,81.47198233705609,13.926747026037084,81.09073389082465,0.6188331965411513,0.7267315444280551,1.2376663930823026,1.4534630888561102,13.166584136942964,14.831319192129154,80.4797308712458,82.08298535663494,95.54313864009112,96.00820496847882,0.7308435778811437,1.4616871557622875,95.21156322413532,96.33978038443462,60.83,62.27,61.542500000000004,61.535,0.026750532324201645,0.027824648386701133,0.027160492728090055,0.027033395100728722,0.004289294367553766,0.005188853935376666,0.004690932115328855,0.004642790079192494,4,0.7601628890941203,0.9045721660920698,0.6110030195788454,0.9922514658102841,0.7966417443435034,0.33157541595579687,2–4,262
2,500,14.63199258217945,72.60015598489474,15.232596029599204,76.85885908200179,0.6191260293992416,3.5933167074972543,1.3844078883762374,8.034900422649589,15.147670826294055,15.284220597509243,73.86529971919444,76.87021980657835,87.23214856707419,92.00652990829585,4.201527092804337,9.394900188817564,89.20213744125098,92.1544404040876,62.11,63.61,63.13199999999999,63.28,0.0371330539117251,0.04893236552945777,0.04614525469679314,0.04885212132026036,0.00772812988424669,0.009748219867116166,0.00930021451423246,0.009681962992275991,5,0.08492520330514886,0.05162456791003933,2.9935593628073462,0.01136072457656212,2.8043924670448632,0.14791049579174853,4–6,510
3,750,23.021591124614936,65.4310880932137,23.21781623018258,65.74736033136514,0.32044582075882244,0.46576669360217676,0.6408916415176449,0.9315333872043535,22.86519663898116,23.374210715816357,65.21215473026326,65.96629369431557,88.45267921782863,88.96517656154771,0.7860230057307623,1.5720460114615247,88.07735136924443,89.34050441013191,63.13,63.42,63.2825,63.29,0.05986749989851198,0.0618066980641153,0.06113259371941271,0.061428088457511784,0.020645831438939836,0.022005876426637608,0.02150918803292055,0.02169252213305238,4,0.35261959120142095,0.15639448563377556,0.5352056011018789,0.21893336295042332,0.887825192303282,0.375327848584206,6–8,762
4,1000,30.933427869747014,56.205334310596854,32.062511565945215,56.62666579720778,1.573926831900966,0.4621002862279993,3.5194073877414445,1.0332876524279162,31.31675262969551,32.80260347620526,56.01683949069388,56.88763483625442,87.13876218034386,88.95014640219964,1.96820608225659,4.401042593654278,88.32416331872787,89.42926927341304,63.91,66.06,65.162,65.36,0.06602789524615288,0.06908073338049112,0.06810878914061437,0.06861935237685997,0.030090749532200214,0.04078083383852207,0.03748466835077223,0.038852875200348254,5,0.7457589362497039,0.7400919102600483,0.6098263065138951,0.2609690390466426,0.6259830834717661,0.4791228712134057,8–10,1010
5,1500,47.309225612848884,42.0501250997268,47.780687686605475,42.22364154025787,1.1867923479074771,0.4131466785280451,2.3735846958149542,0.8262933570560902,46.369112890319876,48.72080040913448,41.73490701793919,42.53885962204548,89.35935071257569,90.00432922686335,0.8412672158557225,1.682534431711445,88.90797251236535,90.45570742707368,68.83,70.44,69.47,69.305,0.06974325186782182,0.07300744010177744,0.07167109094537528,0.07196683590595095,0.07513741414759158,0.084525064968794,0.0806348091334406,0.08143837870868839,4,1.4115747962855991,0.9401127225290082,0.48873452231867986,0.3152180817876058,1.0963567144980004,0.4513782002103284,10–12,1508
6,2000,58.21167502622372,30.658865291070633,60.985414880013224,31.079859052802927,2.867497017658214,1.1510290769190679,6.411918256761682,2.5737792600698697,58.8315012929901,61.447401966845895,29.474758984935118,32.14544120250449,88.87054031729437,90.9769424954946,2.2053744944599787,4.931367285456746,87.93244343963029,92.24354946466023,72.48,74.56,73.648,73.49,0.057769077002272184,0.07213299664943315,0.06572651770801843,0.0666290447152238,0.10081283122358407,0.13456381962636174,0.12479426923014145,0.13074061655535144,5,2.1539135870231263,0.4619870868326714,1.6051000678678093,1.0655821497015658,3.044499055864307,1.266606969165636,12–14,2009
7,3000,73.47411618932868,20.057608506102184,73.91511344702684,20.071796930727942,1.0042735590970948,0.3343488384418598,2.0085471181941896,0.6686976768837196,72.6786853532679,74.71054428308764,19.576177075222372,20.553228361607758,93.53172469543087,93.98691037775478,0.708000572048697,1.416001144097394,93.23191371487565,94.28672135831002,80.64,82.28,81.53999999999999,81.62,0.05573014462634678,0.05979324424185683,0.05780258303716469,0.05784347164022757,0.20382237712546408,0.21711543509919642,0.21173978447250488,0.2130106628326795,4,1.2364280937589456,0.7954308360608024,0.49561985550557,0.481431430879816,0.7549966628791367,0.29981098055523603,14–16,3003

File: Python_Na2SO4/20240513_0.6 M Na2SO4_pH2_Energy Consumption.csv
I actual,Voltage,Current Density [mA cm-2],Current Density [A m-2],Energy Consumption [J],Energy Consumption [kWh]
0.099,3.27,0.99,99.0,2330.856,0.0006474600000000001
0.254,4.24,2.54,254.0,7754.112,0.00215392
0.501,5.575,5.01,501.0,20110.14,0.00558615
0.745,6.65,7.45,745.0,35670.6,0.009908499999999999
0.995,7.59,9.95,994.9999999999999,54374.76,0.0151041
1.495,9.2,14.950000000000001,1495.0,99028.79999999999,0.027507999999999998
1.985,10.66,19.85,1985.0000000000002,152352.72,0.0423202
2.988,13.41,29.88,2988.0,288497.376,0.08013816

File: Python_Na2SO4/20240513_0.6M Na2SO4_pH2.csv
,J (A m-2),FE(H2)_mean,FE(CO)_mean,FE(H2)_median,FE(CO)_median,FE(H2)_sem,FE(CO)_sem,FE(H2)_std,FE(CO)_std,FE(H2)_q25,FE(H2)_q75,FE(CO)_q25,FE(CO)_q75,FE(total)_mean,FE(total)_median,FE(total)_sem,FE(total)_std,FE(total)_q25,FE(total)_q75,Flow_rate_min,Flow_rate_max,Flow_rate_mean,Flow_rate_median,c_CO_min,c_CO_max,c_CO_mean,c_CO_median,c_H2_min,c_H2_max,c_H2_mean,c_H2_median,n,FE(H2)_err_low,FE(H2)_err_high,FE(CO)_err_low,FE(CO)_err_high,FE(total)_err_low,FE(total)_err_high,Time Interval (h),J (A m-2)_ps
0,100,43.21295808395002,53.96692719225524,43.21295808395002,53.96692719225524,0.0,0.0,0.0,0.0,43.21295808395002,43.21295808395002,53.96692719225524,53.96692719225524,97.17988527620525,97.17988527620525,0.0,0.0,97.17988527620525,97.17988527620525,57.95,57.95,57.95,57.95,0.007796258171439405,0.007796258171439405,0.007796258171439405,0.007796258171439405,0.006242700763263246,0.006242700763263246,0.006242700763263246,0.006242700763263246,1,0.0,0.0,0.0,0.0,0.0,0.0,0–2,107
1,250,16.955934331072953,72.62981243552402,16.93051591320114,72.3603092421575,0.3998728473470384,0.35299056700022396,0.7997456946940767,0.7059811340004479,16.493197586574663,17.39325265769943,72.23515705861809,72.75496461906343,89.58574676659697,89.60282987434258,0.20020213554907465,0.4004042710981493,89.39015780996489,89.79841883097464,58.21,58.63,58.415,58.41,0.02520864051122187,0.025747513626304546,0.025383886566813577,0.02528969606486394,0.005607999873591542,0.006261856800289373,0.005926044681395583,0.005917161025850709,4,0.4373183266264782,0.46273674449829016,0.12515218353941293,0.39465537690593067,0.21267206437768493,0.195588956632065,2–4,261
2,500,18.543188011343,67.99265194060473,18.78695943673275,68.51790262295275,0.5485508580832162,0.7167363271628087,1.0971017161664325,1.4334726543256173,18.149807693998568,19.18033975407718,67.8306945697179,68.67985999383956,86.53583995194772,87.56542090968009,1.233283827051203,2.466567654102406,86.03449576787102,88.06676509375679,58.73,59.47,59.0925,59.085,0.04475481706827745,0.046915677022296036,0.0461920859680425,0.04654892489079826,0.011568057543618318,0.013296047620033193,0.012597663281170037,0.012763273980514318,4,0.6371517427341828,0.39338031734443035,0.6872080532348406,0.16195737088681028,1.530925141809064,0.5013441840767001,4–6,513
3,750,30.34101327734041,60.01694562812174,30.279858068293677,60.118224790993395,0.5084272435561804,0.21405436910969555,1.0168544871123608,0.4281087382193911,29.75125041921568,30.869620926418406,59.83593312880551,60.29923729030963,90.35795890546214,90.46378908613133,0.3273395517161516,0.6546791034323032,90.11619393636957,90.70555405522391,60.53,61.7,61.065,61.015,0.0577351745344716,0.05867188033985918,0.05830191246536886,0.05840029749357233,0.028374845978763035,0.03069195748149863,0.02947399408105225,0.029414586431973665,4,0.5286076490779976,0.589762858124729,0.2822916621878875,0.18101249931623187,0.34759514976175865,0.2417649690925856,6–8,758
4,1000,43.69157783192781,50.197698706872636,43.81409059204442,50.39716880613461,1.281073510176864,0.7122411601839764,2.562147020353728,1.4244823203679529,42.20367083522193,45.3019975887503,49.31826961302221,51.276597899985035,93.88927653880046,94.21125939817904,0.6173836652851425,1.234767330570285,93.48026873520696,94.62026720177252,63.82,64.29,63.9975,63.94,0.05913786163959963,0.06286185629616557,0.06124322054812542,0.06148658212836823,0.049570318320925795,0.05674172107554316,0.053305490215430795,0.05345496073262711,4,1.6104197568224947,1.487906996705874,1.0788991931123988,0.8794290938504261,0.7309906629720757,0.4090078035934823,8–10,1003
5,1500,60.387565713716555,36.52414485633916,60.654620071905654,36.423554890270665,0.8634323792057467,0.3555511955629727,1.7268647584114933,0.7111023911259454,59.60255370497789,61.439632080644316,36.162593004877465,36.785106741732356,96.91171057005572,97.07817496217632,0.5119066262330565,1.023813252466113,96.38766044671026,97.60222508552178,68.58,69.42,69.1375,69.275,0.06080949125771964,0.0636957292721142,0.06208163324666444,0.061910656228411964,0.09878098689918491,0.10559776317183756,0.10264329861913599,0.10309722220276073,4,1.052066366927761,0.7850120087386614,0.26096188539320053,0.3615518514616909,0.690514515466063,0.5240501233454609,10–12,1503
6,2000,70.3400980960712,28.17429668138231,70.61617172774785,28.310718551651668,0.7936222820748204,0.2583078664785581,1.5872445641496409,0.5166157329571162,69.72460335325603,71.23166647056303,28.02420816909335,28.460807063940628,98.5143947774535,98.92689027939952,0.5827476675791439,1.1654953351582877,98.18541041719666,99.25587463965637,73.54,74.29,73.95,73.985,0.05804481622174172,0.06056368445646722,0.05959280276330519,0.05988135518750591,0.1442500220486247,0.1521415179374731,0.1487797065387135,0.1493636430843781,4,0.8915683744918255,0.6154947428151729,0.28651038255831907,0.15008851228895992,0.7414798622028513,0.32898436025685385,12–14,1999
7,3000,81.33244982324729,19.31884141575398,81.33244982324729,19.31884141575398,0.550312851387531,0.036227225118225626,0.7782598979804559,0.05123303308933793,81.05729339755352,81.60760624894105,19.300727803194867,19.336955028313096,100.65129123900127,100.65129123900127,0.5140856262693063,0.7270268648911192,100.3942484258666,100.90833405213593,83.56,83.95,83.755,83.755,0.05381970801221693,0.054021935641591225,0.05392082182690408,0.05392082182690408,0.22547103735238203,0.22854299395372607,0.22700701565305403,0.22700701565305403,2,0.2751564256937655,0.2751564256937655,0.01811361255911237,0.01811361255911592,0.25704281313466026,0.25704281313466026,14–16,2998

File: Python_Na2SO4/20240524_0.9 M Na2SO4_pH3_Energy Consumption.csv
I actual,Voltage,Current Density [mA cm-2],Current Density [A m-2],Energy Consumption [J],Energy Consumption [kWh]
0.116,3.33,1.1600000000000001,116.00000000000001,2781.2160000000003,0.00077256
0.266,3.85,2.66,266.0,7373.52,0.0020482
0.511,4.55,5.11,511.00000000000006,16740.36,0.0046501
0.764,5.23,7.640000000000001,764.0,28769.184000000005,0.00799144
1.01,5.84,10.1,1010.0,42468.479999999996,0.0117968
1.508,6.96,15.08,1508.0,75568.89600000001,0.02099136
2.009,7.775,20.09,2009.0,112463.81999999999,0.03123995
3.005,9.0,30.049999999999997,3004.9999999999995,194724.0,0.05409

File: Python_Na2SO4/20240524_0.9M Na2SO4_pH3.csv
,J (A m-2),FE(H2)_mean,FE(CO)_mean,FE(H2)_median,FE(CO)_median,FE(H2)_sem,FE(CO)_sem,FE(H2)_std,FE(CO)_std,FE(H2)_q25,FE(H2)_q75,FE(CO)_q25,FE(CO)_q75,FE(total)_mean,FE(total)_median,FE(total)_sem,FE(total)_std,FE(total)_q25,FE(total)_q75,Flow_rate_min,Flow_rate_max,Flow_rate_mean,Flow_rate_median,c_CO_min,c_CO_max,c_CO_mean,c_CO_median,c_H2_min,c_H2_max,c_H2_mean,c_H2_median,n,FE(H2)_err_low,FE(H2)_err_high,FE(CO)_err_low,FE(CO)_err_high,FE(total)_err_low,FE(total)_err_high,Time Interval (h),J (A m-2)_ps
0,100,5.515577980745061,93.07903071493409,5.857065973319318,93.28384916447318,0.5336703200997448,2.331633241919858,0.9243441089043042,4.03850723962173,5.163071144374499,6.03882881340275,91.11293033200188,95.14754032263585,98.59460869567916,99.1409151377925,2.848130884140072,4.933107397936673,96.27600147637638,101.18636913603859,55.02,57.55,56.333333333333336,56.43,0.01349533715720634,0.014719694942767009,0.014123054792510846,0.014154132277559192,0.0006781012779132759,0.0009438619642815563,0.0008368889258526694,0.0008887035353631762,3,0.6939948289448186,0.18176284008343213,2.170918832471301,1.8636911581626663,2.864913661416125,2.0454539982460886,0–2,116
1,250,4.714042996599236,89.7727816080793,4.70290555060479,89.88491852842299,0.03110475586324051,0.11435712578087841,0.0538750175121585,0.19807235206002613,4.68475634517845,4.737760925022799,89.71450008066338,89.88713159566707,94.48682460467855,94.55595180266327,0.08555948024567686,0.148193366854698,94.43632486750394,94.57188794084553,60.67,61.5,61.026666666666664,60.91,0.030526403745921124,0.030644107098955146,0.030604369677913273,0.030642598188863543,0.0015908894376255997,0.0016270289384213044,0.0016070607589652444,0.0016032639008488293,3,0.018149205426339243,0.03485537441800979,0.17041844775960158,0.0022130672440852095,0.11962693515933154,0.015936138182254922,2–4,266
2,500,5.927153317146548,85.33118053922362,6.044921307365476,85.81224737914064,0.14598612392728932,0.6281213982290169,0.29197224785457865,1.2562427964580338,5.8858030596405015,6.086271564871522,85.06037754833325,86.08305037003103,91.25833385637017,91.88267334177127,0.772859108748683,1.545718217497366,90.94618060797374,92.19482659016768,61.83,62.11,61.935,61.9,0.05385460131205456,0.055610431236207555,0.05504282815819065,0.05535314004225024,0.0035440576609130224,0.003950623561921035,0.003823306784710228,0.003899272958003428,4,0.15911824772497418,0.04135025750604626,0.7518698308073937,0.2708029908903882,0.9364927337975217,0.3121532483964131,4–6,511
3,750,11.581632237026252,75.34810041362118,11.774265597719232,75.45514088313797,0.7851235737413189,0.7193906210990431,1.5702471474826378,1.4387812421980861,10.946313250946673,12.40958458379881,74.26512059138838,76.53812070537077,86.92973265064742,87.79632296602514,1.217068292946296,2.434136585892592,86.58959968533037,88.1364559313422,61.98,62.67,62.335,62.345,0.0706617979404543,0.07336203282522145,0.0721143619623931,0.07221680854194831,0.009109549750381182,0.012690877409656734,0.011084579633347285,0.011268945686675613,4,0.8279523467725589,0.6353189860795787,1.1900202917495903,1.0829798222328009,1.2067232806947743,0.3401329653170535,6–8,764
4,1000,23.3618130598965,62.673638566000754,24.28069739683336,62.67650742213607,1.7403860667777826,0.48701983801019744,3.4807721335555653,0.9740396760203949,22.29540516600498,25.347105290724883,62.279653430830905,63.07049255730592,86.03545162589725,87.613154148079,1.6855716601988366,3.3711433203976733,85.82381564057528,87.82479013340098,63.84,64.41,64.1075,64.09,0.07577839383123652,0.07870085646411204,0.07724316091679792,0.07724669668592155,0.02273137586803518,0.03258894043899417,0.02879265233010845,0.02992514650670223,4,1.9852922308283816,1.0664078938915225,0.3968539913051643,0.39398513516984934,1.7893385075037287,0.21163598532197625,8–10,1010
5,1500,46.87326544758872,44.77389670432072,47.062004545527216,44.4472227548801,1.576264198043427,0.8686050221799563,3.152528396086854,1.7372100443599126,45.01844026512807,48.916829727987874,43.380294514002514,45.840824945198314,91.64716215190944,91.50922730040733,0.7498605670705264,1.4997211341410528,90.85926521032638,92.29712424199039,67.98,68.53,68.27,68.285,0.07461998312282578,0.08081284340827379,0.077153495162967,0.07659057706038422,0.0742646131126669,0.08662709580823923,0.08077108594914892,0.08109631743784476,4,2.0435642803991456,1.854825182460658,1.066928240877587,1.3936021903182123,0.6499620900809475,0.7878969415830568,10–12,1508
6,2000,63.80356631115356,31.629069808382816,64.07392676439088,31.6881133493968,1.5127147788872541,1.0371683884294638,3.0254295577745083,2.0743367768589276,62.11320794506492,65.76428513047952,30.2907276759532,33.02645548182642,95.43263611953637,95.76204011378769,0.5132644899347508,1.0265289798695016,95.13966342689135,96.05501280643273,72.89,73.68,73.27,73.255,0.0625859848703623,0.07246880281664765,0.06765368630883903,0.06777997877417308,0.12850483862237458,0.14328662444285725,0.1364740249002187,0.1370523182678215,4,1.9607188193259546,1.6903583660886454,1.3973856734436012,1.3383421324296165,0.6223766868963452,0.2929726926450371,12–14,2009
7,3000,78.60319288646798,19.40863929239085,79.31175025096942,19.53684684151176,1.4816776060456958,0.7289943557257703,2.9633552120913915,1.4579887114515406,77.42419010196748,80.49075303546992,18.454317141242054,20.491168992660555,98.01183217885884,98.84859709248119,0.8788398924652469,1.7576797849304937,97.91535909462803,98.94507017671198,81.83,83.49,82.66749999999999,82.675,0.05034752715304481,0.0592603523531827,0.055168365140028104,0.05553279052694246,0.2118508591977794,0.23097458880877073,0.2234267730470324,0.22544082209078975,4,1.887560149001942,1.1790027845004971,1.0825297002697063,0.9543221511487943,0.9332379978531549,0.09647308423079437,14–16,3005
